Repository: SergeyRa/crystchemlib

# *crystchemlib* v.0.9.6
Python library for crystallographic and crystal chemical analysis with *streamlit* GUI

## v.0.9.6 features
* Installation scripts
* Handling of incommensurate structures
* Birch-Murnaghan equations of state fitting
* GUI for merging CIFs with insertion of custom keys (e.g. for pressure)
* Visualization of nets in 'Dense atomic nets' module
* Module for visualization of Voronoi-Dirichlet polyhedra
* Parametric analysis of Voronoi-Dirichlet volumes in the main GUI
* 'Unwarps' widget for plotting lattice(s) in reciprocal space reconstructions
* 'Stereographic' widget for visualization of UB matrices
* NEW: 'IHD' widget for implicit hierarchical depth estimation

File: test_datasets/COD/1510795.cif
#------------------------------------------------------------------------------
#$Date: 2016-02-14 16:26:36 +0200 (Sun, 14 Feb 2016) $
#$Revision: 176435 $
#$URL: svn://www.crystallography.net/cod/cif/1/51/07/1510795.cif $
#------------------------------------------------------------------------------
#
# This file is available in the Crystallography Open Database (COD),
# http://www.crystallography.net/
#
# All data on this site have been placed in the public domain by the
# contributors.
#
data_1510795
loop_
_publ_author_name
'Aurivillius, B.'
_publ_section_title
;
 The crystal structure of a basic lead borate sulfate, Pb6 O2 (B O3)2 S O4
;
_journal_name_full               'Chemica Scripta'
_journal_page_first              168
_journal_page_last               170
_journal_volume                  22
_journal_year                    1983
_chemical_formula_sum            'B2 O12 Pb6 S'
_chemical_name_systematic        'Pb6 O2 (B O3)2 S O4'
_space_group_IT_number           62
_symmetry_space_group_name_Hall  '-P 2ac 2n'
_symmetry_space_group_name_H-M   'P n m a'
_cell_angle_alpha                90
_cell_angle_beta                 90
_cell_angle_gamma                90
_cell_formula_units_Z            4
_cell_length_a                   6.492
_cell_length_b                   11.645
_cell_length_c                   17.904
_cell_volume                     1353.531
_citation_journal_id_ASTM        CSRPB9
_cod_data_source_file            boron_294.cif
_cod_data_source_block           B2O12Pb6S1
_cod_original_formula_sum        'B2 O12 Pb6 S1'
_cod_database_code               1510795
loop_
_symmetry_equiv_pos_as_xyz
x,y,z
-x+1/2,-y,z+1/2
x+1/2,-y+1/2,-z+1/2
-x,y+1/2,-z
-x,-y,-z
x-1/2,y,-z-1/2
-x-1/2,y-1/2,z-1/2
x,-y-1/2,z
loop_
_atom_site_label
_atom_site_type_symbol
_atom_site_fract_x
_atom_site_fract_y
_atom_site_fract_z
_atom_site_occupancy
_atom_site_U_iso_or_equiv
O7 O-2 0.03 0.25 0.447 1 0.0
S1 S+6 0.212 0.25 0.4933 1 0.0
O8 O-2 0.167 0.65 0.9746 1 0.0
O4 O-2 0.087 0.25 0.161 1 0.0
Pb4 Pb+2 0.224 0.25 0.2928 1 0.0
Pb1 Pb+2 0.1719 0.0939 0.1051 1 0.0
O6 O-2 0.164 0.25 0.571 1 0.0
Pb3 Pb+2 0.4021 0.25 0.699 1 0.0
B1 B+3 0.079 0.508 0.748 1 0.0
O1 O-2 0.141 0.5979 0.7188 1 0.0
Pb2 Pb+2 0.6456 0.5909 0.1028 1 0.0
O2 O-2 0.075 0.4912 0.8298 1 0.0
O5 O-2 0.281 0.75 0.3556 1 0.0
O3 O-2 0.024 0.4028 0.7137 1 0.0

File: test_datasets/COD/1510921.cif
#------------------------------------------------------------------------------
#$Date: 2016-02-14 16:26:36 +0200 (Sun, 14 Feb 2016) $
#$Revision: 176435 $
#$URL: svn://www.crystallography.net/cod/cif/1/51/09/1510921.cif $
#------------------------------------------------------------------------------
#
# This file is available in the Crystallography Open Database (COD),
# http://www.crystallography.net/
#
# All data on this site have been placed in the public domain by the
# contributors.
#
data_1510921
loop_
_publ_author_name
'Nikelski, T.'
'Schleid, T.'
_publ_section_title
;
 Zwei Cer(III)-Chlorid-Oxoborate im Vergleich: Ce3 Cl3 (B O3)2 und Ce Cl
 (B O2)2
;
_journal_name_full
'Zeitschrift fuer Anorganische und Allgemeine Chemie'
_journal_page_first              2200
_journal_page_last               2205
_journal_paper_doi               10.1002/zaac.200300208
_journal_volume                  629
_journal_year                    2003
_chemical_formula_sum            'B2 Ce Cl O4'
_chemical_name_systematic        'Ce Cl (B O2)2'
_space_group_IT_number           2
_symmetry_space_group_name_Hall  '-P 1'
_symmetry_space_group_name_H-M   'P -1'
_cell_angle_alpha                82.152
_cell_angle_beta                 89.206
_cell_angle_gamma                72.048
_cell_formula_units_Z            2
_cell_length_a                   4.2174
_cell_length_b                   6.5763
_cell_length_c                   8.1221
_cell_volume                     212.196
_citation_journal_id_ASTM        ZAACAB
_cod_data_source_file            boron_45.cif
_cod_data_source_block           B2Ce1Cl1O4
_cod_original_cell_volume        212.1961
_cod_original_formula_sum        'B2 Ce1 Cl1 O4'
_cod_database_code               1510921
loop_
_symmetry_equiv_pos_as_xyz
x,y,z
-x,-y,-z
loop_
_atom_site_label
_atom_site_type_symbol
_atom_site_fract_x
_atom_site_fract_y
_atom_site_fract_z
_atom_site_occupancy
_atom_site_U_iso_or_equiv
Ce1 Ce+3 0.21114 0.03249 0.22181 1 0.0
B1 B+3 0.4408 0.435 0.1949 1 0.0
O2 O-2 0.8346 0.8483 0.0807 1 0.0
O1 O-2 0.6331 0.2357 0.2106 1 0.0
O3 O-2 0.5192 0.6263 0.1823 1 0.0
B2 B+3 0.8354 0.6489 0.1497 1 0.0
O4 O-2 0.097 0.4624 0.1772 1 0.0
Cl1 Cl-1 0.8532 0.7973 0.4572 1 0.0

File: test_datasets/COD/1510936.cif
#------------------------------------------------------------------------------
#$Date: 2016-02-14 06:40:26 +0200 (Sun, 14 Feb 2016) $
#$Revision: 176432 $
#$URL: svn://www.crystallography.net/cod/cif/1/51/09/1510936.cif $
#------------------------------------------------------------------------------
#
# This file is available in the Crystallography Open Database (COD),
# http://www.crystallography.net/
#
# All data on this site have been placed in the public domain by the
# contributors.
#
data_1510936
loop_
_publ_author_name
'Schnick, W.'
'Schmid, S.'
_publ_section_title
;
 Synthese und Kristallstruktur des ersten Oxonitridoborates - Sr3 (B3 O3
 N3)
;
_journal_name_full
'Zeitschrift fuer Anorganische und Allgemeine Chemie'
_journal_page_first              1192
_journal_page_last               1195
_journal_paper_doi
10.1002/1521-3749(200206)628:5<1192::AID-ZAAC1192>3.0.CO;2-U
_journal_volume                  628
_journal_year                    2002
_chemical_formula_sum            'B3 N3 O3 Sr3'
_chemical_name_systematic        'Sr3 (B3 O3 N3)'
_space_group_IT_number           14
_symmetry_space_group_name_Hall  '-P 2yn'
_symmetry_space_group_name_H-M   'P 1 21/n 1'
_cell_angle_alpha                90
_cell_angle_beta                 92.393
_cell_angle_gamma                90
_cell_formula_units_Z            4
_cell_length_a                   6.63165
_cell_length_b                   7.8606
_cell_length_c                   11.759
_cell_volume                     612.447
_citation_journal_id_ASTM        ZAACAB
_cod_data_source_file            boron_465.cif
_cod_data_source_block           B3N3O3Sr3
_cod_original_cell_volume        612.4474
_cod_original_sg_symbol_Hall     '-P 2ybc (x-z,y,z)'
_cod_database_code               1510936
loop_
_symmetry_equiv_pos_as_xyz
x,y,z
-x+1/2,y+1/2,-z+1/2
-x,-y,-z
x-1/2,-y-1/2,z-1/2
loop_
_atom_site_label
_atom_site_type_symbol
_atom_site_fract_x
_atom_site_fract_y
_atom_site_fract_z
_atom_site_occupancy
_atom_site_U_iso_or_equiv
Sr3 Sr+2 0.64223 0.38821 0.61319 1 0.0
N3 N-3 0.167 0.1247 0.8976 1 0.0
Sr2 Sr+2 0.10271 0.12262 0.6705 1 0.0
O1 O-2 0.2406 0.3738 0.2407 1 0.0
O2 O-2 0.2341 0.4124 0.9636 1 0.0
B2 B+3 0.205 0.7772 0.6057 1 0.0
B1 B+3 0.054 0.3749 0.2945 1 0.0
Sr1 Sr+2 0.14219 0.63574 0.10785 1 0.0
N2 N-3 0.0306 0.7903 0.6743 1 0.0
O3 O-2 0.2206 0.8269 0.9469 1 0.0
N1 N-3 0.0333 0.46 0.681 1 0.0
B3 B+3 0.208 0.4682 0.6127 1 0.0

File: test_datasets/COD/1510982.cif
#------------------------------------------------------------------------------
#$Date: 2016-02-14 16:26:36 +0200 (Sun, 14 Feb 2016) $
#$Revision: 176435 $
#$URL: svn://www.crystallography.net/cod/cif/1/51/09/1510982.cif $
#------------------------------------------------------------------------------
#
# This file is available in the Crystallography Open Database (COD),
# http://www.crystallography.net/
#
# All data on this site have been placed in the public domain by the
# contributors.
#
data_1510982
loop_
_publ_author_name
'Schleid, T.'
'Nikelski, T.'
_publ_section_title
;
 La Cl (B O2)2 und Er2 Cl2 (B2 O5): zwei Chlorid-Oxoborate dreiwertiger
 Lanthanide
;
_journal_name_full
'Zeitschrift fuer Anorganische und Allgemeine Chemie'
_journal_page_first              2028
_journal_page_last               2033
_journal_paper_doi               10.1002/zaac.200300184
_journal_volume                  629
_journal_year                    2003
_chemical_formula_sum            'B2 Cl La O4'
_chemical_name_systematic        'La Cl (B O2)2'
_space_group_IT_number           2
_symmetry_space_group_name_Hall  '-P 1'
_symmetry_space_group_name_H-M   'P -1'
_cell_angle_alpha                82.081
_cell_angle_beta                 89.238
_cell_angle_gamma                72.109
_cell_formula_units_Z            2
_cell_length_a                   4.2352
_cell_length_b                   6.6216
_cell_length_c                   8.1933
_cell_volume                     216.472
_citation_journal_id_ASTM        ZAACAB
_cod_data_source_file            boron_66.cif
_cod_data_source_block           B2Cl1La1O4
_cod_original_cell_volume        216.4723
_cod_original_formula_sum        'B2 Cl1 La1 O4'
_cod_database_code               1510982
loop_
_symmetry_equiv_pos_as_xyz
x,y,z
-x,-y,-z
loop_
_atom_site_label
_atom_site_type_symbol
_atom_site_fract_x
_atom_site_fract_y
_atom_site_fract_z
_atom_site_occupancy
_atom_site_U_iso_or_equiv
O3 O-2 0.5232 0.6249 0.1813 1 0.0
B1 B+3 0.4369 0.4376 0.1923 1 0.0
O1 O-2 0.6348 0.2359 0.2072 1 0.0
B2 B+3 0.8375 0.6491 0.1466 1 0.0
O4 O-2 0.1009 0.464 0.1761 1 0.0
O2 O-2 0.8383 0.8465 0.081 1 0.0
Cl1 Cl-1 0.853 0.79676 0.45737 1 0.0
La1 La+3 0.21524 0.03111 0.22261 1 0.0

File: test_datasets/COD/1510983.cif
#------------------------------------------------------------------------------
#$Date: 2016-02-14 16:26:36 +0200 (Sun, 14 Feb 2016) $
#$Revision: 176435 $
#$URL: svn://www.crystallography.net/cod/cif/1/51/09/1510983.cif $
#------------------------------------------------------------------------------
#
# This file is available in the Crystallography Open Database (COD),
# http://www.crystallography.net/
#
# All data on this site have been placed in the public domain by the
# contributors.
#
data_1510983
loop_
_publ_author_name
'Nikelski, T.'
'Schleid, T.'
'Sieke, C.'
_publ_section_title
;
 Pr (B O2)3 und Pr Cl (B O2)2 : zwei meta-Borate des Praseodyms im
 Vergleich
;
_journal_name_full
'Zeitschrift fuer Anorganische und Allgemeine Chemie'
_journal_page_first              819
_journal_page_last               823
_journal_paper_doi
10.1002/1521-3749(200205)628:4<819::AID-ZAAC819>3.0.CO;2-E
_journal_volume                  628
_journal_year                    2002
_chemical_formula_sum            'B2 Cl O4 Pr'
_chemical_name_systematic        'Pr Cl (B O2)2'
_space_group_IT_number           2
_symmetry_space_group_name_Hall  '-P 1'
_symmetry_space_group_name_H-M   'P -1'
_cell_angle_alpha                82.361
_cell_angle_beta                 89.173
_cell_angle_gamma                71.98
_cell_formula_units_Z            2
_cell_length_a                   4.2056
_cell_length_b                   6.5542
_cell_length_c                   8.0834
_cell_volume                     209.920
_citation_journal_id_ASTM        ZAACAB
_cod_data_source_file            boron_67.cif
_cod_data_source_block           B2Cl1O4Pr1
_cod_original_cell_volume        209.9197
_cod_original_formula_sum        'B2 Cl1 O4 Pr1'
_cod_database_code               1510983
loop_
_symmetry_equiv_pos_as_xyz
x,y,z
-x,-y,-z
loop_
_atom_site_label
_atom_site_type_symbol
_atom_site_fract_x
_atom_site_fract_y
_atom_site_fract_z
_atom_site_occupancy
_atom_site_U_iso_or_equiv
O3 O-2 0.5147 0.6298 0.1855 1 0.0
Cl1 Cl-1 0.8544 0.7972 0.4576 1 0.0
B2 B+3 0.842 0.6482 0.1468 1 0.0
O4 O-2 0.0906 0.4653 0.1796 1 0.0
O1 O-2 0.6314 0.2337 0.2105 1 0.0
O2 O-2 0.8358 0.8485 0.0789 1 0.0
B1 B+3 0.4303 0.4375 0.196 1 0.0
Pr1 Pr+3 0.21005 0.03378 0.22147 1 0.0

File: test_datasets/COD/1510985.cif
#------------------------------------------------------------------------------
#$Date: 2016-02-18 17:37:37 +0200 (Thu, 18 Feb 2016) $
#$Revision: 176729 $
#$URL: svn://www.crystallography.net/cod/cif/1/51/09/1510985.cif $
#------------------------------------------------------------------------------
#
# This file is available in the Crystallography Open Database (COD),
# http://www.crystallography.net/
#
# All data on this site have been placed in the public domain by the
# contributors.
#
data_1510985
loop_
_publ_author_name
'Nikelski, T.'
'Schleid, T.'
_publ_section_title
;
 La Cl (B O2)2 und Er2 Cl2 (B2 O5): zwei Chlorid-Oxoborate dreiwertiger
 Lanthanide
;
_journal_name_full
'Zeitschrift fuer Anorganische und Allgemeine Chemie'
_journal_page_first              2028
_journal_page_last               2033
_journal_paper_doi               10.1002/zaac.200300184
_journal_volume                  629
_journal_year                    2003
_chemical_formula_sum            'B2 Cl2 Er2 O5'
_chemical_name_systematic        'Er2 Cl2 (B2 O5)'
_space_group_IT_number           55
_symmetry_space_group_name_Hall  '-P 2 2ab'
_symmetry_space_group_name_H-M   'P b a m'
_cell_angle_alpha                90
_cell_angle_beta                 90
_cell_angle_gamma                90
_cell_formula_units_Z            4
_cell_length_a                   14.8965
_cell_length_b                   10.048
_cell_length_c                   5.2486
_cell_volume                     785.611
_citation_journal_id_ASTM        ZAACAB
_cod_data_source_file            boron_69.cif
_cod_data_source_block           B2Cl2Er2O5
_cod_original_cell_volume        785.6106
_cod_database_code               1510985
loop_
_symmetry_equiv_pos_as_xyz
x,y,z
-x,-y,z
x+1/2,-y+1/2,-z
-x+1/2,y+1/2,-z
-x,-y,-z
x,y,-z
-x-1/2,y-1/2,z
x-1/2,-y-1/2,z
loop_
_atom_site_label
_atom_site_type_symbol
_atom_site_fract_x
_atom_site_fract_y
_atom_site_fract_z
_atom_site_occupancy
_atom_site_U_iso_or_equiv
Cl2 Cl-1 0.38976 0.4126 0 1 0.0
B2 B+3 0.2322 0.1981 0.5 1 0.0
O2 O-2 0.0127 0.3657 0.5 1 0.0
B1 B+3 0.0643 0.2557 0.5 1 0.0
O5 O-2 0.3186 0.243 0.5 1 0.0
O3 O-2 0.1595 0.2872 0.5 1 0.0
O1 O-2 0.0363 0.128 0.5 1 0.0
Er2 Er+3 0.390834 0.43057 0.5 1 0.0
Cl1 Cl-1 0.36897 0.0069 0 1 0.0
Er1 Er+3 0.378889 0.03056 0.5 1 0.0
O4 O-2 0.2242 0.0637 0.5 1 0.0

File: test_datasets/COD/1511069.cif
#------------------------------------------------------------------------------
#$Date: 2016-02-14 16:26:36 +0200 (Sun, 14 Feb 2016) $
#$Revision: 176435 $
#$URL: svn://www.crystallography.net/cod/cif/1/51/10/1511069.cif $
#------------------------------------------------------------------------------
#
# This file is available in the Crystallography Open Database (COD),
# http://www.crystallography.net/
#
# All data on this site have been placed in the public domain by the
# contributors.
#
data_1511069
loop_
_publ_author_name
'Kniep, R.'
'Kizilyalli, M.'
'Stucky, G.D.'
'Yilmaz, A.'
'Bu Xianhui'
_publ_section_title
;
 Cobalt borate phosphate, Co3 (B P O7), synthesis and characterization
;
_journal_name_full               'Journal of Solid State Chemistry'
_journal_page_first              281
_journal_page_last               285
_journal_paper_doi               10.1006/jssc.2000.8963
_journal_volume                  156
_journal_year                    2001
_chemical_formula_sum            'B Co3 O7 P'
_chemical_name_systematic        'Co3 (B P O7)'
_space_group_IT_number           8
_symmetry_space_group_name_Hall  'C -2y'
_symmetry_space_group_name_H-M   'C 1 m 1'
_cell_angle_alpha                90
_cell_angle_beta                 119.749
_cell_angle_gamma                90
_cell_formula_units_Z            4
_cell_length_a                   9.774
_cell_length_b                   12.688
_cell_length_c                   4.9057
_cell_volume                     528.190
_citation_journal_id_ASTM        JSSCBI
_cod_data_source_file            boron0-1_161.cif
_cod_data_source_block           B1Co3O7P1
_cod_original_cell_volume        528.1898
_cod_original_formula_sum        'B1 Co3 O7 P1'
_cod_database_code               1511069
loop_
_symmetry_equiv_pos_as_xyz
x,y,z
x,-y,z
x+1/2,y+1/2,z
x+1/2,-y+1/2,z
loop_
_atom_site_label
_atom_site_type_symbol
_atom_site_fract_x
_atom_site_fract_y
_atom_site_fract_z
_atom_site_occupancy
_atom_site_U_iso_or_equiv
Co2 Co+2 -0.4151 -0.1124 0.4811 1 0.0
O9 O-2 0.2046 -0.2771 -0.1738 1 0.0
P2 P+5 0.4001 0 -0.2091 1 0.0
Co3 Co+2 0.075 -0.1384 0.4334 1 0.0
O7 O-2 -0.3906 -0.2136 0.187 1 0.0
O2 O-2 0.0219 0 -0.4306 1 0.0
O5 O-2 0.4474 0 0.1449 1 0.0
O1 O-2 -0.2403 0 -0.4381 1 0.0
O4 O-2 -0.4554 0 -0.254 1 0.0
P1 P+5 -0.0618 0 -0.2298 1 0.0
O3 O-2 -0.0117 0.1004 -0.0239 1 0.0
O8 O-2 -0.1137 -0.2234 0.3804 1 0.0
O6 O-2 0.3059 0.1013 -0.3615 1 0.0
B1 B+3 -0.2663 -0.2192 0.1321 1 0.0
Co1 Co+2 0.4035 -0.25 -0.2035 1 0.0

File: test_datasets/COD/1511118.cif
#------------------------------------------------------------------------------
#$Date: 2016-02-14 06:40:26 +0200 (Sun, 14 Feb 2016) $
#$Revision: 176432 $
#$URL: svn://www.crystallography.net/cod/cif/1/51/11/1511118.cif $
#------------------------------------------------------------------------------
#
# This file is available in the Crystallography Open Database (COD),
# http://www.crystallography.net/
#
# All data on this site have been placed in the public domain by the
# contributors.
#
data_1511118
loop_
_publ_author_name
'Brovkin, A.A.'
'Kuz'min, E.A.'
'Pyatkin, S.L.'
'Nikishova, L.V.'
_publ_section_title
;
 Crystal structure of beta-Mg2 B O3 F
;
_journal_name_full
'Zhurnal Strukturnoi Khimii (Issue-No. from 1981)'
_journal_page_first              183
_journal_page_last               184
_journal_volume                  12
_journal_year                    1971
_chemical_formula_sum            'B F Mg2 O3'
_chemical_name_systematic        'Mg2 (B O3) F'
_space_group_IT_number           62
_symmetry_space_group_name_Hall  '-P 2c 2n'
_symmetry_space_group_name_H-M   'P n a m'
_cell_angle_alpha                90
_cell_angle_beta                 90
_cell_angle_gamma                90
_cell_formula_units_Z            4
_cell_length_a                   9.33
_cell_length_b                   9.39
_cell_length_c                   3.098
_cell_volume                     271.412
_citation_journal_id_ASTM        ZSTKAI
_cod_data_source_file            boron0-1_213.cif
_cod_data_source_block           B1F1Mg2O3
_cod_original_cell_volume        271.4118
_cod_original_sg_symbol_Hall     '-P 2ac 2n (-x,z,y)'
_cod_original_formula_sum        'B1 F1 Mg2 O3'
_cod_database_code               1511118
loop_
_symmetry_equiv_pos_as_xyz
x,y,z
-x+1/2,y+1/2,-z
x+1/2,-y+1/2,-z+1/2
-x,-y,z+1/2
-x,-y,-z
x-1/2,-y-1/2,z
-x-1/2,y-1/2,z-1/2
x,y,-z-1/2
loop_
_atom_site_label
_atom_site_type_symbol
_atom_site_fract_x
_atom_site_fract_y
_atom_site_fract_z
_atom_site_occupancy
_atom_site_U_iso_or_equiv
O2 O-2 0.259 0.248 0.75 1 0.0
Mg1 Mg+2 0.1345 0.071 0.75 1 0.0
O3 O-2 0.029 0.358 0.75 1 0.0
F1 F-1 -0.009 0.111 0.25 1 0.0
B1 B+3 0.174 0.37 0.75 1 0.0
O1 O-2 0.239 0.502 0.75 1 0.0
Mg2 Mg+2 0.401 0.181 0.25 1 0.0

File: test_datasets/COD/1511121.cif
#------------------------------------------------------------------------------
#$Date: 2016-02-14 16:26:36 +0200 (Sun, 14 Feb 2016) $
#$Revision: 176435 $
#$URL: svn://www.crystallography.net/cod/cif/1/51/11/1511121.cif $
#------------------------------------------------------------------------------
#
# This file is available in the Crystallography Open Database (COD),
# http://www.crystallography.net/
#
# All data on this site have been placed in the public domain by the
# contributors.
#
data_1511121
loop_
_publ_author_name
'Mueller-Bunz, H.'
'Schleid, T.'
_publ_section_title
;
 Zwei Fluoridborate des Gadoliniums: Gd2 F3 (B O3) und Gd3 F3 (B O3)2
;
_journal_name_full
'Zeitschrift fuer Anorganische und Allgemeine Chemie'
_journal_page_first              2750
_journal_page_last               2756
_journal_paper_doi
10.1002/1521-3749(200212)628:12<2750::AID-ZAAC2750>3.0.CO;2-W
_journal_volume                  628
_journal_year                    2002
_chemical_formula_sum            'B F3 Gd2 O3'
_chemical_name_systematic        'Gd2 F3 (B O3)'
_space_group_IT_number           14
_symmetry_space_group_name_Hall  '-P 2ybc'
_symmetry_space_group_name_H-M   'P 1 21/c 1'
_cell_angle_alpha                90
_cell_angle_beta                 93.341
_cell_angle_gamma                90
_cell_formula_units_Z            8
_cell_length_a                   16.372
_cell_length_b                   6.2478
_cell_length_c                   8.3804
_cell_volume                     855.766
_citation_journal_id_ASTM        ZAACAB
_cod_data_source_file            boron0-1_218.cif
_cod_data_source_block           B1F3Gd2O3
_cod_original_cell_volume        855.7656
_cod_original_formula_sum        'B1 F3 Gd2 O3'
_cod_database_code               1511121
loop_
_symmetry_equiv_pos_as_xyz
x,y,z
-x,y+1/2,-z+1/2
-x,-y,-z
x,-y-1/2,z-1/2
loop_
_atom_site_label
_atom_site_type_symbol
_atom_site_fract_x
_atom_site_fract_y
_atom_site_fract_z
_atom_site_occupancy
_atom_site_U_iso_or_equiv
O6 O-2 0.0776 0.3526 0.379 1 0.0
O5 O-2 0.0762 0.0162 0.1596 1 0.0
B1 B+3 0.3295 0.349 0.1 1 0.0
F4 F-1 0.8109 0.261 0.1804 1 0.0
O2 O-2 0.305 0.0108 0.4794 1 0.0
O1 O-2 0.3041 0.3534 0.2559 1 0.0
Gd2 Gd+3 0.05338 0.64228 0.19718 1 0.0
Gd1 Gd+3 0.43056 0.13069 0.33344 1 0.0
F3 F-1 0.548 0.3249 0.0105 1 0.0
F6 F-1 0.4652 0.4795 0.2977 1 0.0
B2 B+3 0.0451 0.166 0.037 1 0.0
F1 F-1 0.6472 0.3309 0.2839 1 0.0
O4 O-2 0.0187 0.8246 0.4211 1 0.0
F2 F-1 0.2239 0.071 0.0405 1 0.0
Gd4 Gd+3 0.19061 0.13944 0.32019 1 0.0
F5 F-1 0.1487 0.4339 0.0898 1 0.0
O3 O-2 0.3863 0.1925 0.0621 1 0.0
Gd3 Gd+3 0.67504 0.13657 0.05819 1 0.0

File: test_datasets/COD/1511200.cif
#------------------------------------------------------------------------------
#$Date: 2016-02-13 21:28:24 +0200 (Sat, 13 Feb 2016) $
#$Revision: 176429 $
#$URL: svn://www.crystallography.net/cod/cif/1/51/12/1511200.cif $
#------------------------------------------------------------------------------
#
# This file is available in the Crystallography Open Database (COD),
# http://www.crystallography.net/
#
# All data on this site have been placed in the public domain by the
# contributors.
#
data_1511200
loop_
_publ_author_name
'Ftini, M. M.'
'Haddad, A.'
'Jouini, T.'
_publ_section_title
;
 Synthesis and crystal structure of K~3~Sb~4~BO~13~
;
_journal_issue                   1
_journal_name_full               'Journal of Chemical Crystallography'
_journal_page_first              49
_journal_page_last               53
_journal_paper_doi               10.1023/A:1009598116581
_journal_volume                  30
_journal_year                    2000
_chemical_formula_sum            'B K3 O13 Sb4'
_chemical_name_systematic        'K3 (B Sb4 O13)'
_space_group_IT_number           2
_symmetry_space_group_name_Hall  '-P 1'
_symmetry_space_group_name_H-M   'P -1'
_cell_angle_alpha                82.00(1)
_cell_angle_beta                 99.77(1)
_cell_angle_gamma                117.08(1)
_cell_formula_units_Z            2
_cell_length_a                   7.133(1)
_cell_length_b                   7.232(1)
_cell_length_c                   13.259(2)
_cell_volume                     598.665
_citation_journal_id_ASTM        JCCYEV
_cod_data_source_file            boron0-1_307.cif
_cod_data_source_block           B1K3O13Sb4
_cod_original_formula_sum        'B1 K3 O13 Sb4'
_cod_database_code               1511200
loop_
_symmetry_equiv_pos_as_xyz
x,y,z
-x,-y,-z
loop_
_atom_site_label
_atom_site_type_symbol
_atom_site_fract_x
_atom_site_fract_y
_atom_site_fract_z
_atom_site_occupancy
_atom_site_U_iso_or_equiv
O12 O-2 -0.0521 -0.3506 -0.0645 1 0.0
K2 K+1 0.0993 -0.6047 0.44523 1 0.0
O2 O-2 0.2267 -0.1808 0.0693 1 0.0
Sb2 Sb+5 0.16796 -0.70613 0.20676 1 0.0
O9 O-2 -0.5367 -0.9863 0.2509 1 0.0
K3 K+1 0.3095 -0.7802 -0.03259 1 0.0
O7 O-2 0.448 -0.6164 0.16 1 0.0
B1 B+3 -0.1591 -0.7303 0.0228 1 0.0
Sb3 Sb+5 0.16304 -0.20975 0.20951 1 0.0
O13 O-2 0.1613 -0.1949 0.3609 1 0.0
K1 K+1 0.2939 -0.7821 -0.30652 1 0.0
O3 O-2 0.0649 -0.9931 0.1694 1 0.0
O4 O-2 0.3257 -0.327 0.6375 1 0.0
O11 O-2 -0.3233 -0.7511 0.0727 1 0.0
O5 O-2 0.2694 -0.4181 0.2463 1 0.0
O1 O-2 -0.5924 0.0846 0.5391 1 0.0
Sb4 Sb+5 -0.31802 -0.69116 0.21278 1 0.0
O6 O-2 0.2583 -0.7753 0.35 1 0.0
O10 O-2 -0.136 -0.3984 0.1925 1 0.0
O8 O-2 -0.103 -0.7893 0.2589 1 0.0
Sb1 Sb+5 0.5804 -0.06652 0.60509 1 0.0

File: test_datasets/COD/1511214.cif
#------------------------------------------------------------------------------
#$Date: 2016-02-14 16:26:36 +0200 (Sun, 14 Feb 2016) $
#$Revision: 176435 $
#$URL: svn://www.crystallography.net/cod/cif/1/51/12/1511214.cif $
#------------------------------------------------------------------------------
#
# This file is available in the Crystallography Open Database (COD),
# http://www.crystallography.net/
#
# All data on this site have been placed in the public domain by the
# contributors.
#
data_1511214
loop_
_publ_author_name
'Meyer, H.J.'
'Jing, H.'
_publ_section_title
;
 La6 (B N3) O6, ein Nitridoborat-Oxid des Lanthans
;
_journal_name_full
'Zeitschrift fuer Anorganische und Allgemeine Chemie'
_journal_page_first              1548
_journal_page_last               1551
_journal_paper_doi
10.1002/1521-3749(200207)628:7<1548::AID-ZAAC1548>3.0.CO;2-E
_journal_volume                  628
_journal_year                    2002
_chemical_formula_sum            'B La6 N3 O6'
_chemical_name_systematic        'La6 (B N3) O6'
_space_group_IT_number           63
_symmetry_space_group_name_Hall  '-C 2c 2'
_symmetry_space_group_name_H-M   'C m c m'
_cell_angle_alpha                90
_cell_angle_beta                 90
_cell_angle_gamma                90
_cell_formula_units_Z            4
_cell_length_a                   3.6688
_cell_length_b                   25.092
_cell_length_c                   11.0112
_cell_volume                     1013.664
_citation_journal_id_ASTM        ZAACAB
_cod_data_source_file            boron0-1_324.cif
_cod_data_source_block           B1La6N3O6
_cod_original_formula_sum        'B1 La6 N3 O6'
_cod_database_code               1511214
loop_
_symmetry_equiv_pos_as_xyz
x,y,z
-x,-y,z+1/2
x,-y,-z
-x,y,-z+1/2
-x,-y,-z
x,y,-z-1/2
-x,y,z
x,-y,z-1/2
x+1/2,y+1/2,z
-x+1/2,-y+1/2,z+1/2
x+1/2,-y+1/2,-z
-x+1/2,y+1/2,-z+1/2
-x+1/2,-y+1/2,-z
x+1/2,y+1/2,-z-1/2
-x+1/2,y+1/2,z
x+1/2,-y+1/2,z-1/2
loop_
_atom_site_label
_atom_site_type_symbol
_atom_site_fract_x
_atom_site_fract_y
_atom_site_fract_z
_atom_site_occupancy
_atom_site_U_iso_or_equiv
N2 N-3 0 0.1988 0.25 1 0.0
La3 La+3 0 0.30088 0.25 1 0.0
La1 La+3 0 0.06783 0.56609 1 0.0
O4 O-2 0.5 0 0.5 1 0.0
La2 La+3 0.5 0.18718 0.43155 1 0.0
O3 O-2 0.5 0.2832 0.4084 1 0.0
O1 O-2 0 0.0147 0.75 1 0.0
B1 B+3 0 0.1411 0.25 1 0.0
O2 O-2 0.5 0.1235 0.6075 1 0.0
La4 La+3 0.5 -0.04817 0.75 1 0.0
N1 N-3 0 0.1104 0.3653 1 0.0

File: test_datasets/COD/1511252.cif
#------------------------------------------------------------------------------
#$Date: 2016-02-14 16:26:36 +0200 (Sun, 14 Feb 2016) $
#$Revision: 176435 $
#$URL: svn://www.crystallography.net/cod/cif/1/51/12/1511252.cif $
#------------------------------------------------------------------------------
#
# This file is available in the Crystallography Open Database (COD),
# http://www.crystallography.net/
#
# All data on this site have been placed in the public domain by the
# contributors.
#
data_1511252
loop_
_publ_author_name
'Xiong Dingbang'
'Yang Xinxin'
'Zhao Jingthai'
'Chen Haohong'
_publ_section_title
;
 Low-temperature flux syntheses and characterizations of two 1-D anhydrous
 borophosphates: Na3 B6 P O13 and Na3 B P2 O8
;
_journal_name_full               'Journal of Solid State Chemistry'
_journal_page_first              233
_journal_page_last               239
_journal_paper_doi               10.1016/j.jssc.2006.09.034
_journal_volume                  180
_journal_year                    2007
_chemical_formula_sum            'B Na3 O8 P2'
_chemical_name_systematic        'Na3 B P2 O8'
_space_group_IT_number           15
_symmetry_space_group_name_Hall  '-C 2yc'
_symmetry_space_group_name_H-M   'C 1 2/c 1'
_cell_angle_alpha                90
_cell_angle_beta                 92.492
_cell_angle_gamma                90
_cell_formula_units_Z            8
_cell_length_a                   12.567
_cell_length_b                   10.29
_cell_length_c                   10.21
_cell_volume                     1319.052
_citation_journal_id_ASTM        JSSCBI
_cod_data_source_file            boron0-1_371.cif
_cod_data_source_block           B1Na3O8P2
_cod_original_formula_sum        'B1 Na3 O8 P2'
_cod_database_code               1511252
loop_
_symmetry_equiv_pos_as_xyz
x,y,z
-x,y,-z+1/2
-x,-y,-z
x,-y,z-1/2
x+1/2,y+1/2,z
-x+1/2,y+1/2,-z+1/2
-x+1/2,-y+1/2,-z
x+1/2,-y+1/2,z-1/2
loop_
_atom_site_label
_atom_site_type_symbol
_atom_site_fract_x
_atom_site_fract_y
_atom_site_fract_z
_atom_site_occupancy
_atom_site_U_iso_or_equiv
Na2 Na+1 0.0902 0.61519 0.88102 1 0.0
O7 O-2 0.28159 0.59791 0.59411 1 0.0
Na3 Na+1 0 0.95724 0.75 1 0.0
O3 O-2 0.13461 0.99555 1.08728 1 0.0
P1 P+5 0.08654 0.8592 1.0427 1 0.0
O8 O-2 0.1294 0.59822 0.42206 1 0.0
O6 O-2 0.09924 0.55835 0.66321 1 0.0
O1 O-2 -0.03384 0.87577 1.08071 1 0.0
O5 O-2 0.15012 0.77984 0.59025 1 0.0
P2 P+5 0.1604 0.62927 0.56203 1 0.0
Na1 Na+1 0.25298 0.88976 0.76766 1 0.0
B1 B+3 -0.1335 0.8882 1.0019 1 0.0
Na4 Na+1 0 0.65172 1.25 1 0.0
O4 O-2 0.13381 0.7531 1.12575 1 0.0
O2 O-2 0.0958 0.83934 0.89781 1 0.0

File: test_datasets/COD/1511271.cif
#------------------------------------------------------------------------------
#$Date: 2016-02-14 16:26:36 +0200 (Sun, 14 Feb 2016) $
#$Revision: 176435 $
#$URL: svn://www.crystallography.net/cod/cif/1/51/12/1511271.cif $
#------------------------------------------------------------------------------
#
# This file is available in the Crystallography Open Database (COD),
# http://www.crystallography.net/
#
# All data on this site have been placed in the public domain by the
# contributors.
#
data_1511271
loop_
_publ_author_name
'Meisel, M.'
'Paech, M.'
'Wulff-Molder, D.'
'Wilde, L.'
_publ_section_title
;
 Synthese und Kristallstruktur von Vanadium(III)-borophosphat, V2[B(PO4)3]
;
_journal_name_full
'Zeitschrift fuer Anorganische und Allgemeine Chemie'
_journal_page_first              983
_journal_page_last               985
_journal_paper_doi               10.1002/zaac.200400102
_journal_volume                  630
_journal_year                    2004
_chemical_formula_sum            'B O12 P3 V2'
_chemical_name_systematic        'V2 (B (P O4)3)'
_space_group_IT_number           176
_symmetry_space_group_name_Hall  '-P 6c'
_symmetry_space_group_name_H-M   'P 63/m'
_cell_angle_alpha                90
_cell_angle_beta                 90
_cell_angle_gamma                120
_cell_formula_units_Z            6
_cell_length_a                   13.9882
_cell_length_b                   13.9882
_cell_length_c                   7.4515
_cell_volume                     1262.694
_citation_journal_id_ASTM        ZAACAB
_cod_data_source_file            boron0-1_393.cif
_cod_data_source_block           B1O12P3V2
_cod_original_formula_sum        'B1 O12 P3 V2'
_cod_database_code               1511271
loop_
_symmetry_equiv_pos_as_xyz
x,y,z
x-y,x,z+1/2
-y,x-y,z
-x,-y,z+1/2
-x+y,-x,z
y,-x+y,z+1/2
-x,-y,-z
-x+y,-x,-z-1/2
y,-x+y,-z
x,y,-z-1/2
x-y,x,-z
-y,x-y,-z-1/2
loop_
_atom_site_label
_atom_site_type_symbol
_atom_site_fract_x
_atom_site_fract_y
_atom_site_fract_z
_atom_site_occupancy
_atom_site_U_iso_or_equiv
P3 P+5 -0.07372 0.14768 -0.25 1 0.0
P1 P+5 0.10509 0.59008 0.25 1 0.0
O3 O-2 0.0741 0.4675 0.25 1 0.0
B3 B+3 0 0 -0.25 1 0.0
O8 O-2 -0.0194 0.2088 -0.0797 1 0.0
V1 V+3 0.02736 0.34515 0.05683 1 0.0
O4 O-2 0.3278 0.5655 -0.25 1 0.0
P2 P+5 0.22297 0.44425 -0.25 1 0.0
O6 O-2 0.2699 0.3651 -0.25 1 0.0
O2 O-2 0.066 0.6164 0.4213 1 0.0
O5 O-2 0.16026 0.4326 -0.0794 1 0.0
O7 O-2 -0.0764 0.0332 -0.25 1 0.0
O9 O-2 -0.1994 0.1078 -0.25 1 0.0
O1 O-2 0.235 0.6662 0.25 1 0.0
B1 B+3 0.3333 0.6667 0.25 1 0.0
B2 B+3 0.3333 0.6667 -0.25 1 0.0

File: test_datasets/COD/1511273.cif
#------------------------------------------------------------------------------
#$Date: 2016-02-14 16:26:36 +0200 (Sun, 14 Feb 2016) $
#$Revision: 176435 $
#$URL: svn://www.crystallography.net/cod/cif/1/51/12/1511273.cif $
#------------------------------------------------------------------------------
#
# This file is available in the Crystallography Open Database (COD),
# http://www.crystallography.net/
#
# All data on this site have been placed in the public domain by the
# contributors.
#
data_1511273
loop_
_publ_author_name
'Belokoneva, E.L.'
'Dimitrova, O.V.'
'Stefanovich, S.Yu.'
'Ruchkina, E.A.'
_publ_section_title
;
 Synthesis and crystal structure of new lead borophosphate Pb6 (P O4) (B
 (P O4)4)
;
_journal_name_full               'Zhurnal Neorganicheskoi Khimii'
_journal_page_first              226
_journal_page_last               232
_journal_volume                  46
_journal_year                    2001
_chemical_formula_sum            'B O20 P5 Pb6'
_chemical_name_systematic        'Pb6 (P O4) (B (P O4)4)'
_space_group_IT_number           81
_symmetry_space_group_name_Hall  'P -4'
_symmetry_space_group_name_H-M   'P -4'
_cell_angle_alpha                90
_cell_angle_beta                 90
_cell_angle_gamma                90
_cell_formula_units_Z            1
_cell_length_a                   6.951
_cell_length_b                   6.951
_cell_length_c                   9.73
_cell_volume                     470.119
_citation_journal_id_ASTM        ZNOKAQ
_cod_data_source_file            boron0-1_395.cif
_cod_data_source_block           B1O20P5Pb6
_cod_original_cell_volume        470.1186
_cod_original_formula_sum        'B1 O20 P5 Pb6'
_cod_database_code               1511273
loop_
_symmetry_equiv_pos_as_xyz
x,y,z
y,-x,-z
-x,-y,z
-y,x,-z
loop_
_atom_site_label
_atom_site_type_symbol
_atom_site_fract_x
_atom_site_fract_y
_atom_site_fract_z
_atom_site_occupancy
_atom_site_U_iso_or_equiv
O1 O-2 0.161 0.092 0.418 1 0.0
B1 B+3 0.5 0.5 0 1 0.0
O2 O-2 0.802 0.107 0.128 1 0.0
O3 O-2 0.403 0.181 0.707 1 0.0
Pb1 Pb+2 0.7692 0.1593 0.8198 1 0.0
Pb2 Pb+2 0.4986 0.0517 0.4748 0.5 0.0
P1 P+5 0 0 0.5 1 0.0
O4 O-2 0.521 0.319 0.074 1 0.0
P2 P+5 0.683 0.273 0.196 1 0.0
O5 O-2 0.524 0.19 0.29 1 0.0

File: test_datasets/COD/1511289.cif
#------------------------------------------------------------------------------
#$Date: 2016-02-14 16:26:36 +0200 (Sun, 14 Feb 2016) $
#$Revision: 176435 $
#$URL: svn://www.crystallography.net/cod/cif/1/51/12/1511289.cif $
#------------------------------------------------------------------------------
#
# This file is available in the Crystallography Open Database (COD),
# http://www.crystallography.net/
#
# All data on this site have been placed in the public domain by the
# contributors.
#
data_1511289
loop_
_publ_author_name
'Taibi, M.'
'Aschehoug, P.'
'Ben Ali, A.'
'Boukhari, A.'
'Aride, J.'
'Antic-Fidancev, E.'
'Viana, B.'
_publ_section_title
;
 Crystal structure of A B P O5 and optical study of Pr(3+) embedded in
 these compounds
;
_journal_name_full               'Journal of Physics: Condensed Matter'
_journal_page_first              9663
_journal_page_last               9671
_journal_paper_doi               10.1088/0953-8984/13/42/323
_journal_volume                  13
_journal_year                    2001
_chemical_formula_sum            'B O5 P Pb'
_chemical_name_systematic        'Pb (B P O5)'
_space_group_IT_number           152
_symmetry_space_group_name_Hall  'P 31 2"'
_symmetry_space_group_name_H-M   'P 31 2 1'
_cell_angle_alpha                90
_cell_angle_beta                 90
_cell_angle_gamma                120
_cell_formula_units_Z            3
_cell_length_a                   6.851
_cell_length_b                   6.851
_cell_length_c                   6.821
_cell_volume                     277.260
_citation_journal_id_ASTM        JCOMEL
_cod_data_source_file            boron0-1_418.cif
_cod_data_source_block           B1O5P1Pb1
_cod_original_cell_volume        277.2596
_cod_original_formula_sum        'B1 O5 P1 Pb1'
_cod_database_code               1511289
loop_
_symmetry_equiv_pos_as_xyz
x,y,z
-y,x-y,z+1/3
-x+y,-x,z+2/3
y,x,-z
-x,-x+y,-z+1/3
x-y,-y,-z+2/3
loop_
_atom_site_label
_atom_site_type_symbol
_atom_site_fract_x
_atom_site_fract_y
_atom_site_fract_z
_atom_site_occupancy
_atom_site_U_iso_or_equiv
O3 O-2 -0.0512 0 0.8333 1 0.0
Pb1 Pb+2 0.3917 0 0.3333 1 0.0
O2 O-2 0.4192 0.8594 -0.0291 1 0.0
P1 P+5 0.3913 0 0.8333 1 0.0
O1 O-2 0.3326 0.1415 -0.0327 1 0.0
B1 B+3 -0.0921 0 0.3333 1 0.0

File: test_datasets/COD/1511291.cif
#------------------------------------------------------------------------------
#$Date: 2016-02-14 16:26:36 +0200 (Sun, 14 Feb 2016) $
#$Revision: 176435 $
#$URL: svn://www.crystallography.net/cod/cif/1/51/12/1511291.cif $
#------------------------------------------------------------------------------
#
# This file is available in the Crystallography Open Database (COD),
# http://www.crystallography.net/
#
# All data on this site have been placed in the public domain by the
# contributors.
#
data_1511291
loop_
_publ_author_name
'Kniep, R.'
'Asbrand, M.'
'Kizilyalli, M.'
'Roehr, C.'
'Goezel, G.'
'Eisenmann, B.'
_publ_section_title
;
 Borophosphates - a neglected class of compounds: the crystal structures
 of M(II) (B P O5) (M(II) = Ca, Sr) and Ba3 (B P3 O12)
;
_journal_name_full               'Angewandte Chemie (German Edition)'
_journal_page_first              791
_journal_page_last               793
_journal_volume                  106
_journal_year                    1994
_chemical_formula_sum            'B O5 P Sr'
_chemical_name_systematic        'Sr (B P O5)'
_space_group_IT_number           152
_symmetry_space_group_name_Hall  'P 31 2"'
_symmetry_space_group_name_H-M   'P 31 2 1'
_cell_angle_alpha                90
_cell_angle_beta                 90
_cell_angle_gamma                120
_cell_formula_units_Z            3
_cell_length_a                   6.8488
_cell_length_b                   6.8488
_cell_length_c                   6.8159
_cell_volume                     276.874
_citation_journal_id_ASTM        ANCEAD
_cod_data_source_file            boron0-1_420.cif
_cod_data_source_block           B1O5P1Sr1
_cod_original_cell_volume        276.8744
_cod_original_formula_sum        'B1 O5 P1 Sr1'
_cod_database_code               1511291
loop_
_symmetry_equiv_pos_as_xyz
x,y,z
-y,x-y,z+1/3
-x+y,-x,z+2/3
y,x,-z
-x,-x+y,-z+1/3
x-y,-y,-z+2/3
loop_
_atom_site_label
_atom_site_type_symbol
_atom_site_fract_x
_atom_site_fract_y
_atom_site_fract_z
_atom_site_occupancy
_atom_site_U_iso_or_equiv
O2 O-2 0.573 0.436 0.139 1 0.0
P1 P+5 0.402 0.402 0 1 0.0
B1 B+3 0.892 0.892 0.5 1 0.0
O1 O-2 0.34 0.197 0.877 1 0.0
Sr1 Sr+2 0.394 0.394 0.5 1 0.0
O3 O-2 -0.051 -0.051 0 1 0.0

File: test_datasets/COD/1511335.cif
#------------------------------------------------------------------------------
#$Date: 2016-02-18 17:37:37 +0200 (Thu, 18 Feb 2016) $
#$Revision: 176729 $
#$URL: svn://www.crystallography.net/cod/cif/1/51/13/1511335.cif $
#------------------------------------------------------------------------------
#
# This file is available in the Crystallography Open Database (COD),
# http://www.crystallography.net/
#
# All data on this site have been placed in the public domain by the
# contributors.
#
data_1511335
loop_
_publ_author_name
'Ito, A.'
'Miura, N.'
'Akao, M.'
'Otsuka, R.'
'Tsutsumi, S.'
_publ_section_title
;
 Flux growth and crystal structure of boron-containing apatite
;
_journal_name_full
'Nippon Seramikkusu Kyokai Gakujutsu Ronbunshi'
_journal_page_first              305
_journal_page_last               309
_journal_paper_doi               10.2109/jcersj.96.305
_journal_volume                  96
_journal_year                    1988
_chemical_formula_sum            'B0.83 Ca9.93 O25.79 P5.84'
_chemical_name_systematic        'Ca9.93 (P5.84 B0.16 O24) (B0.67 O1.79)'
_space_group_IT_number           147
_symmetry_space_group_name_Hall  '-P 3'
_symmetry_space_group_name_H-M   'P -3'
_cell_angle_alpha                90
_cell_angle_beta                 90
_cell_angle_gamma                120
_cell_formula_units_Z            1
_cell_length_a                   9.456
_cell_length_b                   9.456
_cell_length_c                   6.905
_cell_volume                     534.699
_citation_journal_id_ASTM        NSKRE2
_cod_data_source_file            boron0-1_47.cif
_cod_data_source_block           B0.83Ca9.93O25.79P5.84
_cod_original_cell_volume        534.6989
_cod_database_code               1511335
loop_
_symmetry_equiv_pos_as_xyz
x,y,z
-y,x-y,z
-x+y,-x,z
-x,-y,-z
y,-x+y,-z
x-y,x,-z
loop_
_atom_site_label
_atom_site_type_symbol
_atom_site_fract_x
_atom_site_fract_y
_atom_site_fract_z
_atom_site_occupancy
_atom_site_U_iso_or_equiv
O4 O-2 0.3613 0.2715 0.4403 1 0.0
O1 O-2 0.3282 0.484 0.2523 1 0.0
Ca3 Ca+2 0.0102 0.2605 0.243 1 0.0
P1 P+5 0.3979 0.3686 0.252 0.973 0.0
Ca1 Ca+2 0.3333 0.6667 0.0083 0.963 0.0
O3 O-2 0.3254 0.2468 0.0848 1 0.0
B1 B+3 0 0 0.5 0.83 0.0
O2 O-2 0.5839 0.4631 0.2279 1 0.0
O5 O-2 0 0 0.315 0.897 0.0
Ca2 Ca+2 0.3333 0.6667 0.5037 1 0.0
