Repository: SergeyRa/crystchemlib

# *crystchemlib* v.0.9.6
Python library for crystallographic and crystal chemical analysis with *streamlit* GUI

## v.0.9.6 features
* Installation scripts
* Handling of incommensurate structures
* Birch-Murnaghan equations of state fitting
* GUI for merging CIFs with insertion of custom keys (e.g. for pressure)
* Visualization of nets in 'Dense atomic nets' module
* Module for visualization of Voronoi-Dirichlet polyhedra
* Parametric analysis of Voronoi-Dirichlet volumes in the main GUI
* 'Unwarps' widget for plotting lattice(s) in reciprocal space reconstructions
* 'Stereographic' widget for visualization of UB matrices
* NEW: 'IHD' widget for implicit hierarchical depth estimation

File: test_datasets/COD/1511337.cif
#------------------------------------------------------------------------------
#$Date: 2016-02-18 17:37:37 +0200 (Thu, 18 Feb 2016) $
#$Revision: 176729 $
#$URL: svn://www.crystallography.net/cod/cif/1/51/13/1511337.cif $
#------------------------------------------------------------------------------
#
# This file is available in the Crystallography Open Database (COD),
# http://www.crystallography.net/
#
# All data on this site have been placed in the public domain by the
# contributors.
#
data_1511337
loop_
_publ_author_name
'Nikishova, L.V.'
'Brovkin, A.A.'
_publ_section_title
;
 The crystal structure of alpha-Mg2 B O3 F and the isomorphic substitution
 (3F)3 - (B O3)(3-)
;
_journal_name_full               Kristallografiya
_journal_page_first              740
_journal_page_last               745
_journal_volume                  20
_journal_year                    1975
_chemical_formula_sum            'B1.14 F0.58 Mg2 O3.42'
_chemical_name_systematic        'Mg2 (B O3)1.14 F0.58'
_space_group_IT_number           33
_symmetry_space_group_name_Hall  'P 2c -2n'
_symmetry_space_group_name_H-M   'P n a 21'
_cell_angle_alpha                90
_cell_angle_beta                 90
_cell_angle_gamma                90
_cell_formula_units_Z            16
_cell_length_a                   20.44
_cell_length_b                   4.53
_cell_length_c                   11.8
_cell_volume                     1092.600
_citation_journal_id_ASTM        KRISAJ
_cod_data_source_file            boron0-1_471.cif
_cod_data_source_block           B1.14F0.58Mg2O3.42
_cod_original_cell_volume        1092.6
_cod_database_code               1511337
loop_
_symmetry_equiv_pos_as_xyz
x,y,z
-x,-y,z+1/2
-x+1/2,y+1/2,z+1/2
x+1/2,-y+1/2,z
loop_
_atom_site_label
_atom_site_type_symbol
_atom_site_fract_x
_atom_site_fract_y
_atom_site_fract_z
_atom_site_occupancy
_atom_site_U_iso_or_equiv
B2 B+3 0.183 0.927 0.394 1 0.0
F1 F-1 0.0389 0.743 0.156 0.4375 0.0
Mg3 Mg+2 0.2463 0.468 0.2591 1 0.0
O10 O-2 0.4663 0.269 0.142 0.5625 0.0
Mg7 Mg+2 0.3812 0.486 0.1201 1 0.0
O7 O-2 0.1986 0.289 0.125 1 0.0
F2 F-1 0.4663 0.269 0.142 0.4375 0.0
O6 O-2 0.1703 0.782 0.494 1 0.0
O11 O-2 0.4669 0.303 0.309 1 0.0
O4 O-2 0.0665 0.2 0.492 1 0.0
Mg6 Mg+2 0.1157 0.482 0.3989 1 0.0
O5 O-2 0.1665 0.732 0.03 1 0.0
O1 O-2 0.0389 0.743 0.156 0.5625 0.0
B1 B+3 0.344 0.924 0.233 1 0.0
O2 O-2 0.0295 0.747 0.395 1 0.0
O14 O-2 0.0722 0.254 0.263 0.5625 0.0
B3 B+3 0.157 0.445 0.061 1 0.0
Mg5 Mg+2 0.1276 0.974 0.1657 1 0.0
Mg4 Mg+2 0.2542 0.956 0.0319 1 0.0
O13 O-2 0.3366 0.222 0.253 1 0.0
O15 O-2 0.3989 0.788 0.265 1 0.0
Mg1 Mg+2 0.0149 0.504 0.0235 1 0.0
O3 O-2 0.1015 0.28 0.027 1 0.0
O9 O-2 0.3006 0.773 0.161 1 0.0
B4 B+3 0.023 0.032 0.428 1 0.0
O12 O-2 0.1704 0.75 0.297 1 0.0
F4 F-1 0.28809 0.644 0.395 1 0.0
Mg2 Mg+2 0.4859 0.974 0.2699 1 0.0
F3 F-1 0.0722 0.254 0.263 0.4375 0.0
O8 O-2 0.2002 0.215 0.39 1 0.0
B5 B+3 0.024 0.07 0.193 0.5625 0.0
Mg8 Mg+2 0.378 0.472 0.393 1 0.0

File: test_datasets/COD/1511442.cif
#------------------------------------------------------------------------------
#$Date: 2016-02-14 16:26:36 +0200 (Sun, 14 Feb 2016) $
#$Revision: 176435 $
#$URL: svn://www.crystallography.net/cod/cif/1/51/14/1511442.cif $
#------------------------------------------------------------------------------
#
# This file is available in the Crystallography Open Database (COD),
# http://www.crystallography.net/
#
# All data on this site have been placed in the public domain by the
# contributors.
#
data_1511442
loop_
_publ_author_name
'Rao, G.'
'Chen, X.'
'Yang, J.'
'Zhuang, W.'
'Zhang, H.'
'Liu, Q.'
'Liang, J.'
'Shi, Y.'
_publ_section_title
;
 Crystal structure and thermal decomposition studies of barium
 borophosphate, Ba B P O5
;
_journal_name_full               'Journal of Solid State Chemistry'
_journal_page_first              43
_journal_page_last               51
_journal_paper_doi               10.1006/jssc.1997.7588
_journal_volume                  135
_journal_year                    1998
_chemical_formula_sum            'B Ba O5 P'
_chemical_name_systematic        'Ba (B P O5)'
_space_group_IT_number           152
_symmetry_space_group_name_Hall  'P 31 2"'
_symmetry_space_group_name_H-M   'P 31 2 1'
_cell_angle_alpha                90
_cell_angle_beta                 90
_cell_angle_gamma                120
_cell_formula_units_Z            3
_cell_length_a                   7.1094
_cell_length_b                   7.1094
_cell_length_c                   6.9895
_cell_volume                     305.944
_citation_journal_id_ASTM        JSSCBI
_cod_data_source_file            boron0-1_67.cif
_cod_data_source_block           B1Ba1O5P1
_cod_original_cell_volume        305.9445
_cod_original_formula_sum        'B1 Ba1 O5 P1'
_cod_database_code               1511442
loop_
_symmetry_equiv_pos_as_xyz
x,y,z
-y,x-y,z+1/3
-x+y,-x,z+2/3
y,x,-z
-x,-x+y,-z+1/3
x-y,-y,-z+2/3
loop_
_atom_site_label
_atom_site_type_symbol
_atom_site_fract_x
_atom_site_fract_y
_atom_site_fract_z
_atom_site_occupancy
_atom_site_U_iso_or_equiv
Ba1 Ba+2 0.3949 0 0.3333 1 0.0
P1 P+5 0.3922 0 0.8333 1 0.0
O3 O-2 -0.0355 0 0.8333 1 0.0
B1 B+3 -0.0816 0 0.3333 1 0.0
O2 O-2 0.4279 0.8606 -0.0323 1 0.0
O1 O-2 0.3274 0.1414 -0.0392 1 0.0

File: test_datasets/COD/1511443.cif
#------------------------------------------------------------------------------
#$Date: 2016-02-14 16:26:36 +0200 (Sun, 14 Feb 2016) $
#$Revision: 176435 $
#$URL: svn://www.crystallography.net/cod/cif/1/51/14/1511443.cif $
#------------------------------------------------------------------------------
#
# This file is available in the Crystallography Open Database (COD),
# http://www.crystallography.net/
#
# All data on this site have been placed in the public domain by the
# contributors.
#
data_1511443
loop_
_publ_author_name
'Dimitrova, O.V.'
'Pushcharovskii, D.Yu.'
'Gobechiya, E.R.'
'Pasero, M.'
'Merlino, S.'
_publ_section_title
;
 Hydrothermal synthesis and crystal structures of (Li, Ba)- nanoborate, Li
 Ba B9 O15, and Ba-borophosphate, Ba B P O5
;
_journal_name_full               'Journal of Alloys Compd.'
_journal_page_first              70
_journal_page_last               75
_journal_paper_doi               10.1016/S0925-8388(01)02017-5
_journal_volume                  339
_journal_year                    2002
_chemical_formula_sum            'B Ba O5 P'
_chemical_name_systematic        'Ba (B P O5)'
_space_group_IT_number           154
_symmetry_space_group_name_Hall  'P 32 2"'
_symmetry_space_group_name_H-M   'P 32 2 1'
_cell_angle_alpha                90
_cell_angle_beta                 90
_cell_angle_gamma                120
_cell_formula_units_Z            3
_cell_length_a                   7.114
_cell_length_b                   7.114
_cell_length_c                   6.993
_cell_volume                     306.494
_citation_journal_id_ASTM        JALCEU
_cod_data_source_file            boron0-1_68.cif
_cod_data_source_block           B1Ba1O5P1
_cod_original_cell_volume        306.4939
_cod_original_formula_sum        'B1 Ba1 O5 P1'
_cod_database_code               1511443
loop_
_symmetry_equiv_pos_as_xyz
x,y,z
-y,x-y,z+2/3
-x+y,-x,z+1/3
y,x,-z
-x,-x+y,-z+2/3
x-y,-y,-z+1/3
loop_
_atom_site_label
_atom_site_type_symbol
_atom_site_fract_x
_atom_site_fract_y
_atom_site_fract_z
_atom_site_occupancy
_atom_site_U_iso_or_equiv
O3 O-2 0 -0.0411 0.8333 1 0.0
P1 P+5 0.3896 0 0.1667 1 0.0
O2 O-2 0.8562 0.4274 -0.035 1 0.0
O1 O-2 0.1395 0.323 -0.0379 1 0.0
Ba1 Ba+2 0 0.39502 0.3333 1 0.0
B1 B+3 0 -0.093 0.3333 1 0.0

File: test_datasets/COD/1511444.cif
#------------------------------------------------------------------------------
#$Date: 2016-02-14 16:26:36 +0200 (Sun, 14 Feb 2016) $
#$Revision: 176435 $
#$URL: svn://www.crystallography.net/cod/cif/1/51/14/1511444.cif $
#------------------------------------------------------------------------------
#
# This file is available in the Crystallography Open Database (COD),
# http://www.crystallography.net/
#
# All data on this site have been placed in the public domain by the
# contributors.
#
data_1511444
loop_
_publ_author_name
'Du Chenxia'
'Wu Xicheng'
'Pan Shilie'
'Fu Peizhen'
'Chen Chuangyan'
'Zhang Guochun'
_publ_section_title
;
 Study on the growth, structure of nonlinear optical crystal Ba B P O5
;
_journal_name_full               'Rengong Jingti Xuebao'
_journal_page_first              281
_journal_page_last               285
_journal_volume                  32
_journal_year                    2003
_chemical_formula_sum            'B Ba O5 P'
_chemical_name_systematic        'Ba (B P O5)'
_space_group_IT_number           154
_symmetry_space_group_name_Hall  'P 32 2"'
_symmetry_space_group_name_H-M   'P 32 2 1'
_cell_angle_alpha                90
_cell_angle_beta                 90
_cell_angle_gamma                120
_cell_formula_units_Z            3
_cell_length_a                   7.1329
_cell_length_b                   7.1329
_cell_length_c                   7.0368
_cell_volume                     310.055
_citation_journal_id_ASTM        RJXUEN
_cod_data_source_file            boron0-1_69.cif
_cod_data_source_block           B1Ba1O5P1
_cod_original_cell_volume        310.0546
_cod_original_formula_sum        'B1 Ba1 O5 P1'
_cod_database_code               1511444
loop_
_symmetry_equiv_pos_as_xyz
x,y,z
-y,x-y,z+2/3
-x+y,-x,z+1/3
y,x,-z
-x,-x+y,-z+2/3
x-y,-y,-z+1/3
loop_
_atom_site_label
_atom_site_type_symbol
_atom_site_fract_x
_atom_site_fract_y
_atom_site_fract_z
_atom_site_occupancy
_atom_site_U_iso_or_equiv
B1 B+3 -0.0931 0.9069 0 1 0.0
O1 O-2 0.139 0.8161 0.7028 1 0.0
O2 O-2 0.8577 0.4304 0.7006 1 0.0
Ba1 Ba+2 0 0.605 0.3333 1 0.0
O3 O-2 0.0421 0 0.1667 1 0.0
P1 P+5 0 0.6103 0.8333 1 0.0

File: test_datasets/COD/1511447.cif
#------------------------------------------------------------------------------
#$Date: 2016-02-14 16:26:36 +0200 (Sun, 14 Feb 2016) $
#$Revision: 176435 $
#$URL: svn://www.crystallography.net/cod/cif/1/51/14/1511447.cif $
#------------------------------------------------------------------------------
#
# This file is available in the Crystallography Open Database (COD),
# http://www.crystallography.net/
#
# All data on this site have been placed in the public domain by the
# contributors.
#
data_1511447
loop_
_publ_author_name
'Goezel, G.'
'Eisenmann, B.'
'Kizilyalli, M.'
'Kniep, R.'
'Roehr, C.'
'Asbrand, M.'
_publ_section_title
;
 Borophosphate - eine vernachlaessigte Verbindungsklasse: Die
 Kristallstrukturen von M(II) (B P O5) (M(II)= Ca, Sr) und Ba3 (B P3 O12)
;
_journal_name_full               'Angewandte Chemie (German Edition)'
_journal_page_first              791
_journal_page_last               793
_journal_volume                  106
_journal_year                    1994
_chemical_formula_sum            'B Ba3 O12 P3'
_chemical_name_systematic        'Ba3 (B P3 O12)'
_space_group_IT_number           73
_symmetry_space_group_name_Hall  '-I 2b 2c'
_symmetry_space_group_name_H-M   'I b c a'
_cell_angle_alpha                90
_cell_angle_beta                 90
_cell_angle_gamma                90
_cell_formula_units_Z            8
_cell_length_a                   22.211
_cell_length_b                   14.296
_cell_length_c                   7.102
_cell_volume                     2255.087
_citation_journal_id_ASTM        ANCEAD
_cod_data_source_file            boron0-1_71.cif
_cod_data_source_block           B1Ba3O12P3
_cod_original_formula_sum        'B1 Ba3 O12 P3'
_cod_database_code               1511447
loop_
_symmetry_equiv_pos_as_xyz
x,y,z
-x,-y+1/2,z
x,-y,-z+1/2
-x,y+1/2,-z+1/2
-x,-y,-z
x,y-1/2,-z
-x,y,z-1/2
x,-y-1/2,z-1/2
x+1/2,y+1/2,z+1/2
-x+1/2,-y+1,z+1/2
x+1/2,-y+1/2,-z+1
-x+1/2,y+1,-z+1
-x+1/2,-y+1/2,-z+1/2
x+1/2,y,-z+1/2
-x+1/2,y+1/2,z
x+1/2,-y,z
loop_
_atom_site_label
_atom_site_type_symbol
_atom_site_fract_x
_atom_site_fract_y
_atom_site_fract_z
_atom_site_occupancy
_atom_site_U_iso_or_equiv
O1 O-2 0.0682 0.4508 0.0432 1 0.0
B1 B+3 0.1688 0 0.25 1 0.0
O3 O-2 0.0404 0.8241 0.1969 1 0.0
P2 P+5 0.0903 0.3727 0.9139 1 0.0
O4 O-2 0.2034 0.9998 0.0777 1 0.0
Ba2 Ba+2 0.25 0.8187 0 1 0.0
P1 P+5 0.25 0.5738 0 1 0.0
O6 O-2 0.872 0.7013 0.9759 1 0.0
Ba1 Ba+2 0.074 0.6357 0.0981 1 0.0
O5 O-2 0.8677 0.5831 0.2508 1 0.0
O2 O-2 0.2225 0.6325 0.1539 1 0.0

File: test_datasets/COD/1511453.cif
#------------------------------------------------------------------------------
#$Date: 2016-02-14 16:26:36 +0200 (Sun, 14 Feb 2016) $
#$Revision: 176435 $
#$URL: svn://www.crystallography.net/cod/cif/1/51/14/1511453.cif $
#------------------------------------------------------------------------------
#
# This file is available in the Crystallography Open Database (COD),
# http://www.crystallography.net/
#
# All data on this site have been placed in the public domain by the
# contributors.
#
data_1511453
loop_
_publ_author_name
'Pavlyuchenko, V.S.'
'Bakakin, V.V.'
'Alekseev, V.I.'
'Baidina, I.A.'
'Podberezskaya, N.V.'
'Batsanova, L.R.'
_publ_section_title
;
 Crystal structure of beryllium fluoride borate B2 (B O3) F
;
_journal_name_full
'Zhurnal Strukturnoi Khimii (Issue-No. from 1981)'
_journal_page_first              125
_journal_page_last               129
_journal_volume                  19
_journal_year                    1978
_chemical_formula_sum            'B Be2 F O3'
_chemical_name_systematic        'Be2 (B O3) F'
_space_group_IT_number           15
_symmetry_space_group_name_Hall  '-C 2yc'
_symmetry_space_group_name_H-M   'C 1 2/c 1'
_cell_angle_alpha                90
_cell_angle_beta                 107.08
_cell_angle_gamma                90
_cell_formula_units_Z            4
_cell_length_a                   7.687
_cell_length_b                   4.439
_cell_length_c                   8.699
_cell_volume                     283.741
_citation_journal_id_ASTM        ZSTKAI
_cod_data_source_file            boron0-1_79.cif
_cod_data_source_block           B1Be2F1O3
_cod_original_cell_volume        283.7408
_cod_original_formula_sum        'B1 Be2 F1 O3'
_cod_database_code               1511453
loop_
_symmetry_equiv_pos_as_xyz
x,y,z
-x,y,-z+1/2
-x,-y,-z
x,-y,z-1/2
x+1/2,y+1/2,z
-x+1/2,y+1/2,-z+1/2
-x+1/2,-y+1/2,-z
x+1/2,-y+1/2,z-1/2
loop_
_atom_site_label
_atom_site_type_symbol
_atom_site_fract_x
_atom_site_fract_y
_atom_site_fract_z
_atom_site_occupancy
_atom_site_U_iso_or_equiv
O1 O-2 0 0.0608 0.75 1 0.0
F1 F-1 0.25 0.25 0 1 0.0
Be1 Be+2 0.1867 0.2511 0.8186 1 0.0
B1 B+3 0 -0.2497 0.75 1 0.0
O2 O-2 0.1544 0.4058 0.2478 1 0.0

File: test_datasets/COD/1511459.cif
#------------------------------------------------------------------------------
#$Date: 2016-02-14 16:26:36 +0200 (Sun, 14 Feb 2016) $
#$Revision: 176435 $
#$URL: svn://www.crystallography.net/cod/cif/1/51/14/1511459.cif $
#------------------------------------------------------------------------------
#
# This file is available in the Crystallography Open Database (COD),
# http://www.crystallography.net/
#
# All data on this site have been placed in the public domain by the
# contributors.
#
data_1511459
loop_
_publ_author_name
'Muehlberg, M.'
'Held, P.'
'Burianek, M.'
_publ_section_title
;
 Improved single crystal growth of the boron sillenite "Bi24 B2 O39" and
 investigation of the crystal structure
;
_journal_name_full               'Crystal Research and Technology'
_journal_page_first              785
_journal_page_last               796
_journal_paper_doi
10.1002/1521-4079(200208)37:8<785::AID-CRAT785>3.0.CO;2-R
_journal_volume                  37
_journal_year                    2002
_chemical_formula_sum            'B Bi24.5 O38.25'
_chemical_name_systematic        'Bi24.5 B O38.25'
_space_group_IT_number           197
_symmetry_space_group_name_Hall  'I 2 2 3'
_symmetry_space_group_name_H-M   'I 2 3'
_cell_angle_alpha                90
_cell_angle_beta                 90
_cell_angle_gamma                90
_cell_formula_units_Z            1
_cell_length_a                   10.123
_cell_length_b                   10.123
_cell_length_c                   10.123
_cell_volume                     1037.356
_citation_journal_id_ASTM        CRTEDF
_cod_data_source_file            boron0-1_87.cif
_cod_data_source_block           B1Bi24.5O38.25
_cod_original_formula_sum        'B1 Bi24.5 O38.25'
_cod_database_code               1511459
loop_
_symmetry_equiv_pos_as_xyz
x,y,z
-x,-y,z
x,-y,-z
-x,y,-z
z,x,y
-z,-x,y
z,-x,-y
-z,x,-y
y,z,x
y,-z,-x
-y,z,-x
-y,-z,x
x+1/2,y+1/2,z+1/2
-x+1/2,-y+1/2,z+1/2
x+1/2,-y+1/2,-z+1/2
-x+1/2,y+1/2,-z+1/2
z+1/2,x+1/2,y+1/2
-z+1/2,-x+1/2,y+1/2
z+1/2,-x+1/2,-y+1/2
-z+1/2,x+1/2,-y+1/2
y+1/2,z+1/2,x+1/2
y+1/2,-z+1/2,-x+1/2
-y+1/2,z+1/2,-x+1/2
-y+1/2,-z+1/2,x+1/2
loop_
_atom_site_label
_atom_site_type_symbol
_atom_site_fract_x
_atom_site_fract_y
_atom_site_fract_z
_atom_site_occupancy
_atom_site_U_iso_or_equiv
O1 O-2 0.868 0.75 0.518 1 0.0
B1 B+3 0 0 0 0.5 0.0
O3 O-2 0.086 0.086 0.086 0.78 0.0
O2 O-2 0.806 0.806 0.806 1 0.0
Bi1 Bi+3 0.82409 0.6822 0.98415 1 0.0
Bi2 Bi+3 0.021 0.021 0.021 0.06 0.0

File: test_datasets/COD/1511466.cif
#------------------------------------------------------------------------------
#$Date: 2016-02-14 16:26:36 +0200 (Sun, 14 Feb 2016) $
#$Revision: 176435 $
#$URL: svn://www.crystallography.net/cod/cif/1/51/14/1511466.cif $
#------------------------------------------------------------------------------
#
# This file is available in the Crystallography Open Database (COD),
# http://www.crystallography.net/
#
# All data on this site have been placed in the public domain by the
# contributors.
#
data_1511466
loop_
_publ_author_name
'Goezel, G.'
'Kniep, R.'
'Asbrand, M.'
'Eisenmann, B.'
'Roehr, C.'
'Kizilyalli, M.'
_publ_section_title
;
 Borophosphates - a neglected class of compounds: the crystal structures
 of M(II) (B P O5) (M(II) = Ca, Sr) and Ba3 (B P3 O12)
;
_journal_name_full               'Angewandte Chemie (German Edition)'
_journal_page_first              791
_journal_page_last               793
_journal_volume                  106
_journal_year                    1994
_chemical_formula_sum            'B Ca O5 P'
_chemical_name_systematic        'Ca (B P O5)'
_space_group_IT_number           152
_symmetry_space_group_name_Hall  'P 31 2"'
_symmetry_space_group_name_H-M   'P 31 2 1'
_cell_angle_alpha                90
_cell_angle_beta                 90
_cell_angle_gamma                120
_cell_formula_units_Z            3
_cell_length_a                   6.6799
_cell_length_b                   6.6799
_cell_length_c                   6.6121
_cell_volume                     255.511
_citation_journal_id_ASTM        ANCEAD
_cod_data_source_file            boron0-1_95.cif
_cod_data_source_block           B1Ca1O5P1
_cod_original_cell_volume        255.5112
_cod_original_formula_sum        'B1 Ca1 O5 P1'
_cod_database_code               1511466
loop_
_symmetry_equiv_pos_as_xyz
x,y,z
-y,x-y,z+1/3
-x+y,-x,z+2/3
y,x,-z
-x,-x+y,-z+1/3
x-y,-y,-z+2/3
loop_
_atom_site_label
_atom_site_type_symbol
_atom_site_fract_x
_atom_site_fract_y
_atom_site_fract_z
_atom_site_occupancy
_atom_site_U_iso_or_equiv
O3 O-2 -0.051 -0.051 0 1 0.0
O2 O-2 0.617 0.466 0.134 1 0.0
P1 P+5 0.418 0.418 0 1 0.0
Ca1 Ca+2 0.41 0.41 0.5 1 0.0
B1 B+3 0.888 0.888 0.5 1 0.0
O1 O-2 0.36 0.22 0.862 1 0.0

File: test_datasets/COD/1511479.cif
#------------------------------------------------------------------------------
#$Date: 2016-02-18 17:37:37 +0200 (Thu, 18 Feb 2016) $
#$Revision: 176729 $
#$URL: svn://www.crystallography.net/cod/cif/1/51/14/1511479.cif $
#------------------------------------------------------------------------------
#
# This file is available in the Crystallography Open Database (COD),
# http://www.crystallography.net/
#
# All data on this site have been placed in the public domain by the
# contributors.
#
data_1511479
loop_
_publ_author_name
'Alekel, T.'
'Keszler, D.A.'
_publ_section_title
;
 The pyroborate fluoride Ba5(B2O5)2F2
;
_journal_name_full               'Journal of Solid State Chemistry'
_journal_page_first              310
_journal_page_last               316
_journal_paper_doi               10.1006/jssc.1993.1291
_journal_volume                  106
_journal_year                    1993
_chemical_formula_sum            'B4 Ba5 F2 O10'
_chemical_name_systematic        'Ba5 (B2 O5)2 F2'
_space_group_IT_number           15
_symmetry_space_group_name_Hall  '-C 2yc'
_symmetry_space_group_name_H-M   'C 1 2/c 1'
_cell_angle_alpha                90
_cell_angle_beta                 95.05
_cell_angle_gamma                90
_cell_formula_units_Z            4
_cell_length_a                   20.726
_cell_length_b                   7.115
_cell_length_c                   8.589
_cell_volume                     1261.665
_citation_journal_id_ASTM        JSSCBI
_cod_data_source_file            boron4-x_11.cif
_cod_data_source_block           B4Ba5F2O10
_cod_original_cell_volume        1261.664
_cod_database_code               1511479
loop_
_symmetry_equiv_pos_as_xyz
x,y,z
-x,y,-z+1/2
-x,-y,-z
x,-y,z-1/2
x+1/2,y+1/2,z
-x+1/2,y+1/2,-z+1/2
-x+1/2,-y+1/2,-z
x+1/2,-y+1/2,z-1/2
loop_
_atom_site_label
_atom_site_type_symbol
_atom_site_fract_x
_atom_site_fract_y
_atom_site_fract_z
_atom_site_occupancy
_atom_site_U_iso_or_equiv
B1 B+3 0.4057 0.18 0.0051 1 0.0
O2 O-2 0.3494 0.2968 0.9632 1 0.0
O3 O-2 0.2196 -0.0318 0.9419 1 0.0
Ba3 Ba+2 0 0.44454 0.25 1 0.0
B2 B+3 0.189 0.131 0.918 1 0.0
Ba1 Ba+2 0.30022 0.11327 0.69253 1 0.0
O1 O-2 0.4036 -0.0002 0.9599 1 0.0
O5 O-2 0.0413 0.235 0.9216 1 0.0
F1 F-1 0.4204 0.3262 0.696 1 0.0
O4 O-2 0.3127 -0.2628 0.7152 1 0.0
Ba2 Ba+2 0.08508 0.11605 0.60801 1 0.0

File: test_datasets/COD/1511526.cif
#------------------------------------------------------------------------------
#$Date: 2016-02-14 16:26:36 +0200 (Sun, 14 Feb 2016) $
#$Revision: 176435 $
#$URL: svn://www.crystallography.net/cod/cif/1/51/15/1511526.cif $
#------------------------------------------------------------------------------
#
# This file is available in the Crystallography Open Database (COD),
# http://www.crystallography.net/
#
# All data on this site have been placed in the public domain by the
# contributors.
#
data_1511526
loop_
_publ_author_name
'Bubnova, R.S.'
'Egorysheva, A.V.'
'Kozin, M.S.'
'Krzhizhanovskaya, M.G.'
'Filatov, S.K.'
'Volodin, V.D.'
_publ_section_title
;
 Synthesis, crystal structure and thermal behavior of a novel oxoborate Sr
 Bi2 B4 O10
;
_journal_name_full               'Journal of Solid State Chemistry'
_journal_page_first              1260
_journal_page_last               1264
_journal_paper_doi               10.1016/j.jssc.2009.02.011
_journal_volume                  182
_journal_year                    2009
_chemical_formula_sum            'B4 Bi2 O10 Sr'
_chemical_name_systematic        'Sr Bi2 (B4 O10)'
_space_group_IT_number           2
_symmetry_space_group_name_Hall  '-P 1'
_symmetry_space_group_name_H-M   'P -1'
_cell_angle_alpha                96.095
_cell_angle_beta                 109.116
_cell_angle_gamma                101.937
_cell_formula_units_Z            2
_cell_length_a                   6.819
_cell_length_b                   9.856
_cell_length_c                   9.8118
_cell_volume                     598.711
_citation_journal_id_ASTM        JSSCBI
_cod_data_source_file            boron4-x_16.cif
_cod_data_source_block           B4Bi2O10Sr1
_cod_original_formula_sum        'B4 Bi2 O10 Sr1'
_cod_database_code               1511526
loop_
_symmetry_equiv_pos_as_xyz
x,y,z
-x,-y,-z
loop_
_atom_site_label
_atom_site_type_symbol
_atom_site_fract_x
_atom_site_fract_y
_atom_site_fract_z
_atom_site_occupancy
_atom_site_U_iso_or_equiv
O10 O-2 1.2443 1.1679 1.092 1 0.0
O2 O-2 1.3991 1.2331 0.9327 1 0.0
O6 O-2 0.8868 0.513 0.2492 1 0.0
O7 O-2 0.7523 0.5025 0.4491 1 0.0
O1 O-2 0.9202 0.8122 0.3948 1 0.0
B1 B+3 1.587 1.256 0.9039 1 0.0
Bi2 Bi+3 0.69872 1.02018 0.40281 1 0.0
B4 B+3 0.85 0.607 0.3703 1 0.0
B3 B+3 1.197 0.701 0.8272 1 0.0
Sr1 Sr+2 0.9646 1.1497 0.83386 1 0.0
O8 O-2 1.7805 1.2919 1.0156 1 0.0
O9 O-2 1.536 1.2296 0.7633 1 0.0
O4 O-2 1.4134 0.7845 0.8179 1 0.0
B2 B+3 1.399 1.204 1.0712 1 0.0
O5 O-2 1.0556 0.8182 0.7515 1 0.0
O3 O-2 0.6459 0.8918 0.5895 1 0.0
Bi1 Bi+3 0.73462 0.6378 0.6635 1 0.0

File: test_datasets/COD/1511528.cif
#------------------------------------------------------------------------------
#$Date: 2016-02-18 17:37:37 +0200 (Thu, 18 Feb 2016) $
#$Revision: 176729 $
#$URL: svn://www.crystallography.net/cod/cif/1/51/15/1511528.cif $
#------------------------------------------------------------------------------
#
# This file is available in the Crystallography Open Database (COD),
# http://www.crystallography.net/
#
# All data on this site have been placed in the public domain by the
# contributors.
#
data_1511528
loop_
_publ_author_name
'Cano, F.H.'
'Garcia-Blanco, S.'
'Vegas, A.'
_publ_section_title
;
 Crystal structure of (Bi2 O3)3 (B2 O3)5. A new type of polyborate-anion
 (B5 O11)(-
;
_journal_name_full               'Journal of Solid State Chemistry'
_journal_page_first              151
_journal_page_last               155
_journal_paper_doi               10.1016/0022-4596(76)90215-2
_journal_volume                  17
_journal_year                    1976
_chemical_formula_sum            'B5 Bi3 O12'
_chemical_name_systematic        'Bi3 O (B5 O11)'
_space_group_IT_number           62
_symmetry_space_group_name_Hall  '-P 2ac 2n'
_symmetry_space_group_name_H-M   'P n m a'
_cell_angle_alpha                90
_cell_angle_beta                 90
_cell_angle_gamma                90
_cell_formula_units_Z            4
_cell_length_a                   6.532
_cell_length_b                   7.733
_cell_length_c                   18.566
_cell_volume                     937.805
_citation_journal_id_ASTM        JSSCBI
_cod_data_source_file            boron4-x_161.cif
_cod_data_source_block           B5Bi3O12
_cod_original_cell_volume        937.8049
_cod_database_code               1511528
loop_
_symmetry_equiv_pos_as_xyz
x,y,z
-x+1/2,-y,z+1/2
x+1/2,-y+1/2,-z+1/2
-x,y+1/2,-z
-x,-y,-z
x-1/2,y,-z-1/2
-x-1/2,y-1/2,z-1/2
x,-y-1/2,z
loop_
_atom_site_label
_atom_site_type_symbol
_atom_site_fract_x
_atom_site_fract_y
_atom_site_fract_z
_atom_site_occupancy
_atom_site_U_iso_or_equiv
O7 O-2 0.177 0.407 -0.003 1 0.0
O8 O-2 0.591 0.414 0.155 1 0.0
O9 O-2 0.651 0.552 0.265 1 0.0
B4 B+3 0.619 0.401 0.229 1 0.0
O4 O-2 0.725 0.25 0.051 1 0.0
Bi1 Bi+3 0.4594 0.25 -0.1866 1 0.0
Bi2 Bi+3 -0.0147 0.5171 0.0957 1 0.0
O2 O-2 0.483 0.25 -0.043 1 0.0
B2 B+3 0.294 0.25 0.011 1 0.0
O3 O-2 0.159 0.25 -0.144 1 0.0
B1 B+3 0.545 0.25 0.107 1 0.0
O6 O-2 0.615 0.25 0.269 1 0.0
B3 B+3 0.667 0.25 -0.024 1 0.0
O1 O-2 0.358 0.25 0.083 1 0.0
O5 O-2 0.811 0.25 -0.075 1 0.0

File: test_datasets/COD/1511529.cif
#------------------------------------------------------------------------------
#$Date: 2016-02-14 16:26:36 +0200 (Sun, 14 Feb 2016) $
#$Revision: 176435 $
#$URL: svn://www.crystallography.net/cod/cif/1/51/15/1511529.cif $
#------------------------------------------------------------------------------
#
# This file is available in the Crystallography Open Database (COD),
# http://www.crystallography.net/
#
# All data on this site have been placed in the public domain by the
# contributors.
#
data_1511529
loop_
_publ_author_name
'Fouassier, C.'
'Lloyd, D.J.'
'Levasseur, A.'
_publ_section_title
;
 Structure cristalline du bromoborate Ca2 B5 O9 Br
;
_journal_name_full               'Journal of Solid State Chemistry'
_journal_page_first              179
_journal_page_last               186
_journal_paper_doi               10.1016/0022-4596(73)90179-5
_journal_volume                  6
_journal_year                    1973
_chemical_formula_sum            'B5 Br Ca2 O9'
_chemical_name_systematic        'Ca2 (B5 O9 Br)'
_space_group_IT_number           34
_symmetry_space_group_name_Hall  'P 2 -2n'
_symmetry_space_group_name_H-M   'P n n 2'
_cell_angle_alpha                90
_cell_angle_beta                 90
_cell_angle_gamma                90
_cell_formula_units_Z            4
_cell_length_a                   11.397
_cell_length_b                   11.255
_cell_length_c                   6.293
_cell_volume                     807.223
_citation_journal_id_ASTM        JSSCBI
_cod_data_source_file            boron4-x_162.cif
_cod_data_source_block           B5Br1Ca2O9
_cod_original_cell_volume        807.2235
_cod_original_formula_sum        'B5 Br1 Ca2 O9'
_cod_database_code               1511529
loop_
_symmetry_equiv_pos_as_xyz
x,y,z
-x,-y,z
-x+1/2,y+1/2,z+1/2
x+1/2,-y+1/2,z+1/2
loop_
_atom_site_label
_atom_site_type_symbol
_atom_site_fract_x
_atom_site_fract_y
_atom_site_fract_z
_atom_site_occupancy
_atom_site_U_iso_or_equiv
B4 B+3 0.3072 0.2908 0.2291 1 0.0
Br2 Br-1 0.5 0 0.357 1 0.0
B3 B+3 0.2747 0.1785 0.9004 1 0.0
O4 O-2 0.2896 0.2947 0.4551 1 0.0
Br1 Br-1 0 0 0.1215 1 0.0
B5 B+3 0.2359 0.0137 0.6656 1 0.0
O5 O-2 0.2148 0.0927 0.5064 1 0.0
O9 O-2 0.2654 0.3965 0.1066 1 0.0
B2 B+3 0.1937 0.2207 0.5446 1 0.0
O1 O-2 0.249 0.1911 0.1236 1 0.0
Ca2 Ca+2 0.2527 0.4615 0.7061 1 0.0
B1 B+3 0.4725 0.2473 0.9986 1 0.0
O3 O-2 0.0871 0.2566 0.4317 1 0.0
O2 O-2 0.4358 0.2813 0.2006 1 0.0
Ca1 Ca+2 0.0334 0.2551 0.0399 1 0.0
O7 O-2 0.3937 0.2171 0.8457 1 0.0
O6 O-2 0.1865 0.2451 0.7719 1 0.0
O8 O-2 0.2647 0.0501 0.8651 1 0.0

File: test_datasets/COD/1511531.cif
#------------------------------------------------------------------------------
#$Date: 2016-02-14 16:26:36 +0200 (Sun, 14 Feb 2016) $
#$Revision: 176435 $
#$URL: svn://www.crystallography.net/cod/cif/1/51/15/1511531.cif $
#------------------------------------------------------------------------------
#
# This file is available in the Crystallography Open Database (COD),
# http://www.crystallography.net/
#
# All data on this site have been placed in the public domain by the
# contributors.
#
data_1511531
loop_
_publ_author_name
'Shiokawa, J.'
'Moriwaki, Y.'
'Adachi, G.Y.'
'Machida, K.I.'
_publ_section_title
;
 The crystal structure and luminescence properties of europium(II)
 haloborates
;
_journal_name_full               'Bulletin of the Chemical Society of Japan'
_journal_page_first              1048
_journal_page_last               1051
_journal_paper_doi               10.1246/bcsj.54.1048
_journal_volume                  54
_journal_year                    1981
_chemical_formula_sum            'B5 Cl Eu2 O9'
_chemical_name_systematic        'Eu2 (B5 O9) Cl'
_space_group_IT_number           34
_symmetry_space_group_name_Hall  'P 2 -2n'
_symmetry_space_group_name_H-M   'P n n 2'
_cell_angle_alpha                90
_cell_angle_beta                 90
_cell_angle_gamma                90
_cell_formula_units_Z            4
_cell_length_a                   11.364
_cell_length_b                   11.301
_cell_length_c                   6.504
_cell_volume                     835.273
_citation_journal_id_ASTM        BCSJA8
_cod_data_source_file            boron4-x_167.cif
_cod_data_source_block           B5Cl1Eu2O9
_cod_original_cell_volume        835.2734
_cod_original_formula_sum        'B5 Cl1 Eu2 O9'
_cod_database_code               1511531
loop_
_symmetry_equiv_pos_as_xyz
x,y,z
-x,-y,z
-x+1/2,y+1/2,z+1/2
x+1/2,-y+1/2,z+1/2
loop_
_atom_site_label
_atom_site_type_symbol
_atom_site_fract_x
_atom_site_fract_y
_atom_site_fract_z
_atom_site_occupancy
_atom_site_U_iso_or_equiv
Cl2 Cl-1 0 0.5 0.613 1 0.0
B4 B+3 0.457 0.231 0.712 1 0.0
B3 B+3 0.292 0.217 0.479 1 0.0
O2 O-2 0.211 0.427 0.191 1 0.0
B2 B+3 0.187 0.299 0.162 1 0.0
O5 O-2 0.286 0.451 0.853 1 0.0
O8 O-2 0.421 0.207 0.51 1 0.0
O9 O-2 0.232 0.114 0.576 1 0.0
O1 O-2 0.244 0.318 0.594 1 0.0
B1 B+3 0.274 0.325 0.809 1 0.0
Eu1 Eu+2 0.2523 0.0475 0 1 0.0
O3 O-2 0.279 0.225 0.255 1 0.0
Eu2 Eu+2 0.0255 0.2403 0.6624 1 0.0
O7 O-2 0.182 0.269 0.939 1 0.0
Cl1 Cl-1 0 0 0.862 1 0.0
O4 O-2 0.077 0.27 0.263 1 0.0
O6 O-2 0.384 0.262 0.856 1 0.0
B5 B+3 0.251 0.497 0.035 1 0.0

File: test_datasets/COD/1511551.cif
#------------------------------------------------------------------------------
#$Date: 2016-02-14 16:26:36 +0200 (Sun, 14 Feb 2016) $
#$Revision: 176435 $
#$URL: svn://www.crystallography.net/cod/cif/1/51/15/1511551.cif $
#------------------------------------------------------------------------------
#
# This file is available in the Crystallography Open Database (COD),
# http://www.crystallography.net/
#
# All data on this site have been placed in the public domain by the
# contributors.
#
data_1511551
loop_
_publ_author_name
'Krebs, B.'
'Hammerschmidt, A.'
_publ_section_title
;
 Synthesis and structure of Na3B5O8S, the first oxothioborate
;
_journal_name_full               'Journal of Alloys Compd.'
_journal_page_first              393
_journal_page_last               402
_journal_paper_doi               10.1016/0925-8388(92)90761-W
_journal_volume                  183
_journal_year                    1992
_chemical_formula_sum            'B5 Na3 O8 S'
_chemical_name_systematic        'Na3 (B5 O8 S)'
_space_group_IT_number           14
_symmetry_space_group_name_Hall  '-P 2ybc'
_symmetry_space_group_name_H-M   'P 1 21/c 1'
_cell_angle_alpha                90
_cell_angle_beta                 93.94
_cell_angle_gamma                90
_cell_formula_units_Z            4
_cell_length_a                   11.39
_cell_length_b                   6.249
_cell_length_c                   10.934
_cell_volume                     776.400
_citation_journal_id_ASTM        JALCEU
_cod_data_source_file            boron4-x_189.cif
_cod_data_source_block           B5Na3O8S1
_cod_original_cell_volume        776.4003
_cod_original_formula_sum        'B5 Na3 O8 S1'
_cod_database_code               1511551
loop_
_symmetry_equiv_pos_as_xyz
x,y,z
-x,y+1/2,-z+1/2
-x,-y,-z
x,-y-1/2,z-1/2
loop_
_atom_site_label
_atom_site_type_symbol
_atom_site_fract_x
_atom_site_fract_y
_atom_site_fract_z
_atom_site_occupancy
_atom_site_U_iso_or_equiv
B4 B+3 0.313 0.8857 0.3733 1 0.0
B1 B+3 0.3796 0.342 0.0224 1 0.0
O3 O-2 0.382 0.1826 -0.0659 1 0.0
Na2 Na+1 0.97839 0.21732 0.10869 1 0.0
O2 O-2 0.3805 0.5527 -0.0108 1 0.0
B5 B+3 0.299 0.0952 0.1724 1 0.0
Na3 Na+1 0.78817 0.0777 0.35344 1 0.0
O7 O-2 0.3693 0.2897 0.1409 1 0.0
B2 B+3 0.1405 0.1181 0.3174 1 0.0
O4 O-2 0.3635 -0.0235 0.2669 1 0.0
B3 B+3 0.3258 -0.0105 -0.0449 1 0.0
O6 O-2 0.3208 0.8488 0.8597 1 0.0
S1 S-2 0.01046 0.25479 0.36483 1 0.0
O8 O-2 0.1906 -0.0461 0.3853 1 0.0
O1 O-2 0.1864 0.1804 0.2095 1 0.0
O5 O-2 0.2784 -0.0454 0.0636 1 0.0
Na1 Na+1 0.47377 0.80762 0.69721 1 0.0

File: test_datasets/COD/1511624.cif
#------------------------------------------------------------------------------
#$Date: 2016-02-14 16:26:36 +0200 (Sun, 14 Feb 2016) $
#$Revision: 176435 $
#$URL: svn://www.crystallography.net/cod/cif/1/51/16/1511624.cif $
#------------------------------------------------------------------------------
#
# This file is available in the Crystallography Open Database (COD),
# http://www.crystallography.net/
#
# All data on this site have been placed in the public domain by the
# contributors.
#
data_1511624
loop_
_publ_author_name
'Urusov, V.S.'
'Dimitrova, O.V.'
'Yakubovich, O.V.'
'Perevoznikova, I.V.'
_publ_section_title
;
 A new type of boron - oxygen framework in the Na3 (N O3) (B6 O10) crystal
 structure
;
_journal_name_full               'Doklady Akad. Nauk'
_journal_page_first              54
_journal_page_last               60
_journal_volume                  387
_journal_year                    2002
_chemical_formula_sum            'B6 N Na3 O13'
_chemical_name_systematic        'Na3 (N O3) (B6 O10)'
_space_group_IT_number           62
_symmetry_space_group_name_Hall  '-P 2ac 2n'
_symmetry_space_group_name_H-M   'P n m a'
_cell_angle_alpha                90
_cell_angle_beta                 90
_cell_angle_gamma                90
_cell_formula_units_Z            4
_cell_length_a                   12.589
_cell_length_b                   10.015
_cell_length_c                   7.679
_cell_volume                     968.159
_citation_journal_id_ASTM        DAKNEQ
_cod_data_source_file            boron4-x_277.cif
_cod_data_source_block           B6N1Na3O13
_cod_original_cell_volume        968.1594
_cod_original_formula_sum        'B6 N1 Na3 O13'
_cod_database_code               1511624
loop_
_symmetry_equiv_pos_as_xyz
x,y,z
-x+1/2,-y,z+1/2
x+1/2,-y+1/2,-z+1/2
-x,y+1/2,-z
-x,-y,-z
x-1/2,y,-z-1/2
-x-1/2,y-1/2,z-1/2
x,-y-1/2,z
loop_
_atom_site_label
_atom_site_type_symbol
_atom_site_fract_x
_atom_site_fract_y
_atom_site_fract_z
_atom_site_occupancy
_atom_site_U_iso_or_equiv
O1 O-2 0.2064 0.25 0.3502 1 0.0
O2 O-2 0.1812 0.0154 0.4017 1 0.0
B3 B+3 0.0003 0.25 0.2194 1 0.0
O5 O-2 0.3211 0.1308 0.5514 1 0.0
O7 O-2 0.8953 0.25 0.1883 1 0.0
O3 O-2 0.0532 0.1309 0.2372 1 0.0
B1 B+3 0.1673 0.1203 0.2728 1 0.0
O4 O-2 0.2263 0.0953 0.1149 1 0.0
O8 O-2 0.0872 0.1416 0.767 1 0.0
N1 N+5 0.0521 0.25 0.7135 1 0.0
O6 O-2 -0.018 0.25 0.5976 1 0.0
Na3 Na+1 0.2856 0.25 0.8805 1 0.0
Na1 Na+1 0.5 0 0 1 0.0
Na2 Na+1 0 0 0 1 0.0
B2 B+3 0.3139 0.25 0.4415 1 0.0
B4 B+3 0.2594 0.0202 0.5261 1 0.0

File: test_datasets/COD/1511625.cif
#------------------------------------------------------------------------------
#$Date: 2016-02-14 16:26:36 +0200 (Sun, 14 Feb 2016) $
#$Revision: 176435 $
#$URL: svn://www.crystallography.net/cod/cif/1/51/16/1511625.cif $
#------------------------------------------------------------------------------
#
# This file is available in the Crystallography Open Database (COD),
# http://www.crystallography.net/
#
# All data on this site have been placed in the public domain by the
# contributors.
#
data_1511625
loop_
_publ_author_name
'Zhao Jingthai'
'Chen Haohong'
'Xiong Dingbang'
'Yang Xinxin'
_publ_section_title
;
 Low-temperature flux syntheses and characterizations of two 1-D anhydrous
 borophosphates: Na3 B6 P O13 and Na3 B P2 O8
;
_journal_name_full               'Journal of Solid State Chemistry'
_journal_page_first              233
_journal_page_last               239
_journal_paper_doi               10.1016/j.jssc.2006.09.034
_journal_volume                  180
_journal_year                    2007
_chemical_formula_sum            'B6 Na3 O13 P'
_chemical_name_systematic        'Na3 B6 P O13'
_space_group_IT_number           62
_symmetry_space_group_name_Hall  '-P 2ac 2n'
_symmetry_space_group_name_H-M   'P n m a'
_cell_angle_alpha                90
_cell_angle_beta                 90
_cell_angle_gamma                90
_cell_formula_units_Z            4
_cell_length_a                   9.3727
_cell_length_b                   16.2307
_cell_length_c                   6.7232
_cell_volume                     1022.770
_citation_journal_id_ASTM        JSSCBI
_cod_data_source_file            boron4-x_278.cif
_cod_data_source_block           B6Na3O13P1
_cod_original_cell_volume        1022.77
_cod_original_formula_sum        'B6 Na3 O13 P1'
_cod_database_code               1511625
loop_
_symmetry_equiv_pos_as_xyz
x,y,z
-x+1/2,-y,z+1/2
x+1/2,-y+1/2,-z+1/2
-x,y+1/2,-z
-x,-y,-z
x-1/2,y,-z-1/2
-x-1/2,y-1/2,z-1/2
x,-y-1/2,z
loop_
_atom_site_label
_atom_site_type_symbol
_atom_site_fract_x
_atom_site_fract_y
_atom_site_fract_z
_atom_site_occupancy
_atom_site_U_iso_or_equiv
O8 O-2 0.3055 0.25 0.6233 1 0.0
O3 O-2 0.445 0.25 0.0584 1 0.0
O5 O-2 0.31069 0.48914 0.7355 1 0.0
P1 P+5 0.30992 0.25 0.17409 1 0.0
O6 O-2 0.05896 0.48815 0.74878 1 0.0
Na2 Na+1 -0.05993 0.6332 0.74344 1 0.0
B2 B+3 0.4359 0.44737 0.6951 1 0.0
O7 O-2 0.18013 0.37704 0.5956 1 0.0
O4 O-2 0.43959 0.37474 0.6016 1 0.0
B1 B+3 0.3098 0.32927 0.5363 1 0.0
O1 O-2 0.1707 0.25 0.0667 1 0.0
O2 O-2 0.31251 0.32733 0.3163 1 0.0
B3 B+3 0.1835 0.44966 0.6912 1 0.0
Na1 Na+1 0.56022 0.25 -0.25206 1 0.0
