Repository: SergeyRa/crystchemlib

# *crystchemlib* v.0.9.6
Python library for crystallographic and crystal chemical analysis with *streamlit* GUI

## v.0.9.6 features
* Installation scripts
* Handling of incommensurate structures
* Birch-Murnaghan equations of state fitting
* GUI for merging CIFs with insertion of custom keys (e.g. for pressure)
* Visualization of nets in 'Dense atomic nets' module
* Module for visualization of Voronoi-Dirichlet polyhedra
* Parametric analysis of Voronoi-Dirichlet volumes in the main GUI
* 'Unwarps' widget for plotting lattice(s) in reciprocal space reconstructions
* 'Stereographic' widget for visualization of UB matrices
* NEW: 'IHD' widget for implicit hierarchical depth estimation

File: test_datasets/COD/1511652.cif
#------------------------------------------------------------------------------
#$Date: 2016-02-14 16:26:36 +0200 (Sun, 14 Feb 2016) $
#$Revision: 176435 $
#$URL: svn://www.crystallography.net/cod/cif/1/51/16/1511652.cif $
#------------------------------------------------------------------------------
#
# This file is available in the Crystallography Open Database (COD),
# http://www.crystallography.net/
#
# All data on this site have been placed in the public domain by the
# contributors.
#
data_1511652
loop_
_publ_author_name
'Nelmes, R.J.'
'Hay, W.J.'
_publ_section_title
;
 Structural studies of boracites- VI. The cubic phase of cobalt iodine
 boracite, Co3 B7 O13 I, and of copper bromine boracite Cu3 B7 O13 Br
;
_journal_name_full               'Journal of Physics C'
_journal_page_first              5247
_journal_page_last               5257
_journal_paper_doi               10.1088/0022-3719/14/34/007
_journal_volume                  14
_journal_year                    1981
_chemical_formula_sum            'B7 Br Cu3 O13'
_chemical_name_systematic        'Cu3 (B7 O13 Br)'
_space_group_IT_number           219
_symmetry_space_group_name_Hall  'F -4a 2 3'
_symmetry_space_group_name_H-M   'F -4 3 c'
_cell_angle_alpha                90
_cell_angle_beta                 90
_cell_angle_gamma                90
_cell_formula_units_Z            8
_cell_length_a                   11.955
_cell_length_b                   11.955
_cell_length_c                   11.955
_cell_volume                     1708.633
_citation_journal_id_ASTM        JPSOAW
_cod_data_source_file            boron4-x_307.cif
_cod_data_source_block           B7Br1Cu3O13
_cod_original_formula_sum        'B7 Br1 Cu3 O13'
_cod_database_code               1511652
loop_
_symmetry_equiv_pos_as_xyz
x,y,z
y+1/2,-x,-z
-x+1/2,-y+1/2,z
-y,x+1/2,-z
x,-y,-z
-y+1/2,-x,z
-x+1/2,y+1/2,-z
y,x+1/2,z
z,x,y
x+1/2,-z,-y
-z+1/2,-x+1/2,y
-x,z+1/2,-y
z,-x,-y
-x+1/2,-z,y
-z+1/2,x+1/2,-y
x,z+1/2,y
y,z,x
y,-z+1/2,-x+1/2
-z,-y,x+1/2
-y+1/2,z,-x+1/2
z+1/2,y,x
-y,-z,x
-z,y,-x+1/2
z+1/2,-y+1/2,-x+1/2
x,y+1/2,z+1/2
y+1/2,-x+1/2,-z+1/2
-x+1/2,-y+1,z+1/2
-y,x+1,-z+1/2
x,-y+1/2,-z+1/2
-y+1/2,-x+1/2,z+1/2
-x+1/2,y+1,-z+1/2
y,x+1,z+1/2
z,x+1/2,y+1/2
x+1/2,-z+1/2,-y+1/2
-z+1/2,-x+1,y+1/2
-x,z+1,-y+1/2
z,-x+1/2,-y+1/2
-x+1/2,-z+1/2,y+1/2
-z+1/2,x+1,-y+1/2
x,z+1,y+1/2
y,z+1/2,x+1/2
y,-z+1,-x+1
-z,-y+1/2,x+1
-y+1/2,z+1/2,-x+1
z+1/2,y+1/2,x+1/2
-y,-z+1/2,x+1/2
-z,y+1/2,-x+1
z+1/2,-y+1,-x+1
x+1/2,y,z+1/2
y+1,-x,-z+1/2
-x+1,-y+1/2,z+1/2
-y+1/2,x+1/2,-z+1/2
x+1/2,-y,-z+1/2
-y+1,-x,z+1/2
-x+1,y+1/2,-z+1/2
y+1/2,x+1/2,z+1/2
z+1/2,x,y+1/2
x+1,-z,-y+1/2
-z+1,-x+1/2,y+1/2
-x+1/2,z+1/2,-y+1/2
z+1/2,-x,-y+1/2
-x+1,-z,y+1/2
-z+1,x+1/2,-y+1/2
x+1/2,z+1/2,y+1/2
y+1/2,z,x+1/2
y+1/2,-z+1/2,-x+1
-z+1/2,-y,x+1
-y+1,z,-x+1
z+1,y,x+1/2
-y+1/2,-z,x+1/2
-z+1/2,y,-x+1
z+1,-y+1/2,-x+1
x+1/2,y+1/2,z
y+1,-x+1/2,-z
-x+1,-y+1,z
-y+1/2,x+1,-z
x+1/2,-y+1/2,-z
-y+1,-x+1/2,z
-x+1,y+1,-z
y+1/2,x+1,z
z+1/2,x+1/2,y
x+1,-z+1/2,-y
-z+1,-x+1,y
-x+1/2,z+1,-y
z+1/2,-x+1/2,-y
-x+1,-z+1/2,y
-z+1,x+1,-y
x+1/2,z+1,y
y+1/2,z+1/2,x
y+1/2,-z+1,-x+1/2
-z+1/2,-y+1/2,x+1/2
-y+1,z+1/2,-x+1/2
z+1,y+1/2,x
-y+1/2,-z+1/2,x
-z+1/2,y+1/2,-x+1/2
z+1,-y+1,-x+1/2
loop_
_atom_site_label
_atom_site_type_symbol
_atom_site_fract_x
_atom_site_fract_y
_atom_site_fract_z
_atom_site_occupancy
_atom_site_U_iso_or_equiv
Cu1 Cu+2 0.25 0 0.25 1 0.0
Br1 Br-1 0.25 0.25 0.25 1 0.0
B2 B+3 0.0804 0.0804 0.0804 1 0.0
O1 O-2 0 0 0 1 0.0
B1 B+3 0.25 0 0 1 0.0
O2 O-2 0.1804 0.0178 0.0997 1 0.0

File: test_datasets/COD/1511653.cif
#------------------------------------------------------------------------------
#$Date: 2016-02-14 16:26:36 +0200 (Sun, 14 Feb 2016) $
#$Revision: 176435 $
#$URL: svn://www.crystallography.net/cod/cif/1/51/16/1511653.cif $
#------------------------------------------------------------------------------
#
# This file is available in the Crystallography Open Database (COD),
# http://www.crystallography.net/
#
# All data on this site have been placed in the public domain by the
# contributors.
#
data_1511653
loop_
_publ_author_name
'Crottaz, O.'
'Schmid, H.'
'Kubel, F.'
_publ_section_title
;
 High temperature single crystal X-ray diffraction: structure of cubic
 manganese iodine and manganese bromine boracites
;
_journal_name_full               'Journal of Solid State Chemistry'
_journal_page_first              60
_journal_page_last               63
_journal_paper_doi               10.1006/jssc.1995.1376
_journal_volume                  120
_journal_year                    1995
_chemical_formula_sum            'B7 Br Mn3 O13'
_chemical_name_systematic        'Mn3 (Br B7 O13)'
_space_group_IT_number           219
_symmetry_space_group_name_Hall  'F -4a 2 3'
_symmetry_space_group_name_H-M   'F -4 3 c'
_cell_angle_alpha                90
_cell_angle_beta                 90
_cell_angle_gamma                90
_cell_formula_units_Z            8
_cell_length_a                   12.31
_cell_length_b                   12.31
_cell_length_c                   12.31
_cell_volume                     1865.409
_citation_journal_id_ASTM        JSSCBI
_cod_data_source_file            boron4-x_308.cif
_cod_data_source_block           B7Br1Mn3O13
_cod_original_cell_volume        1865.41
_cod_original_formula_sum        'B7 Br1 Mn3 O13'
_cod_database_code               1511653
loop_
_symmetry_equiv_pos_as_xyz
x,y,z
y+1/2,-x,-z
-x+1/2,-y+1/2,z
-y,x+1/2,-z
x,-y,-z
-y+1/2,-x,z
-x+1/2,y+1/2,-z
y,x+1/2,z
z,x,y
x+1/2,-z,-y
-z+1/2,-x+1/2,y
-x,z+1/2,-y
z,-x,-y
-x+1/2,-z,y
-z+1/2,x+1/2,-y
x,z+1/2,y
y,z,x
y,-z+1/2,-x+1/2
-z,-y,x+1/2
-y+1/2,z,-x+1/2
z+1/2,y,x
-y,-z,x
-z,y,-x+1/2
z+1/2,-y+1/2,-x+1/2
x,y+1/2,z+1/2
y+1/2,-x+1/2,-z+1/2
-x+1/2,-y+1,z+1/2
-y,x+1,-z+1/2
x,-y+1/2,-z+1/2
-y+1/2,-x+1/2,z+1/2
-x+1/2,y+1,-z+1/2
y,x+1,z+1/2
z,x+1/2,y+1/2
x+1/2,-z+1/2,-y+1/2
-z+1/2,-x+1,y+1/2
-x,z+1,-y+1/2
z,-x+1/2,-y+1/2
-x+1/2,-z+1/2,y+1/2
-z+1/2,x+1,-y+1/2
x,z+1,y+1/2
y,z+1/2,x+1/2
y,-z+1,-x+1
-z,-y+1/2,x+1
-y+1/2,z+1/2,-x+1
z+1/2,y+1/2,x+1/2
-y,-z+1/2,x+1/2
-z,y+1/2,-x+1
z+1/2,-y+1,-x+1
x+1/2,y,z+1/2
y+1,-x,-z+1/2
-x+1,-y+1/2,z+1/2
-y+1/2,x+1/2,-z+1/2
x+1/2,-y,-z+1/2
-y+1,-x,z+1/2
-x+1,y+1/2,-z+1/2
y+1/2,x+1/2,z+1/2
z+1/2,x,y+1/2
x+1,-z,-y+1/2
-z+1,-x+1/2,y+1/2
-x+1/2,z+1/2,-y+1/2
z+1/2,-x,-y+1/2
-x+1,-z,y+1/2
-z+1,x+1/2,-y+1/2
x+1/2,z+1/2,y+1/2
y+1/2,z,x+1/2
y+1/2,-z+1/2,-x+1
-z+1/2,-y,x+1
-y+1,z,-x+1
z+1,y,x+1/2
-y+1/2,-z,x+1/2
-z+1/2,y,-x+1
z+1,-y+1/2,-x+1
x+1/2,y+1/2,z
y+1,-x+1/2,-z
-x+1,-y+1,z
-y+1/2,x+1,-z
x+1/2,-y+1/2,-z
-y+1,-x+1/2,z
-x+1,y+1,-z
y+1/2,x+1,z
z+1/2,x+1/2,y
x+1,-z+1/2,-y
-z+1,-x+1,y
-x+1/2,z+1,-y
z+1/2,-x+1/2,-y
-x+1,-z+1/2,y
-z+1,x+1,-y
x+1/2,z+1,y
y+1/2,z+1/2,x
y+1/2,-z+1,-x+1/2
-z+1/2,-y+1/2,x+1/2
-y+1,z+1/2,-x+1/2
z+1,y+1/2,x
-y+1/2,-z+1/2,x
-z+1/2,y+1/2,-x+1/2
z+1,-y+1,-x+1/2
loop_
_atom_site_label
_atom_site_type_symbol
_atom_site_fract_x
_atom_site_fract_y
_atom_site_fract_z
_atom_site_occupancy
_atom_site_U_iso_or_equiv
B2 B+3 0.25 0 0 1 0.0
Mn1 Mn+2 0 0.25 0.25 1 0.0
B1 B+3 0.0814 0.0814 0.0814 1 0.0
Br1 Br-1 0.25 0.25 0.25 1 0.0
O2 O-2 0 0 0 1 0.0
O1 O-2 0.0234 0.095 0.1814 1 0.0

File: test_datasets/COD/1511655.cif
#------------------------------------------------------------------------------
#$Date: 2016-02-14 16:26:36 +0200 (Sun, 14 Feb 2016) $
#$Revision: 176435 $
#$URL: svn://www.crystallography.net/cod/cif/1/51/16/1511655.cif $
#------------------------------------------------------------------------------
#
# This file is available in the Crystallography Open Database (COD),
# http://www.crystallography.net/
#
# All data on this site have been placed in the public domain by the
# contributors.
#
data_1511655
loop_
_publ_author_name
'Svensson, C.'
'Abrahams, S.C.'
'Bernstein, J.L.'
_publ_section_title
;
 Orthorhombic phase of nickel bromine boracite Ni3 B7 O13 Br: room
 temperature ferroelectric- ferroelastic crystal structure
;
_journal_name_full               'Journal of Chemical Physics'
_journal_page_first              1912
_journal_page_last               1918
_journal_paper_doi               10.1063/1.442216
_journal_volume                  75
_journal_year                    1981
_chemical_formula_sum            'B7 Br Ni3 O13'
_chemical_name_systematic        'Ni3 (B7 O13 Br)'
_space_group_IT_number           29
_symmetry_space_group_name_Hall  'P 2c -2ac'
_symmetry_space_group_name_H-M   'P c a 21'
_cell_angle_alpha                90
_cell_angle_beta                 90
_cell_angle_gamma                90
_cell_formula_units_Z            4
_cell_length_a                   8.5218
_cell_length_b                   8.5127
_cell_length_c                   12.0408
_cell_volume                     873.482
_citation_journal_id_ASTM        JCPSA6
_cod_data_source_file            boron4-x_310.cif
_cod_data_source_block           B7Br1Ni3O13
_cod_original_cell_volume        873.4821
_cod_original_formula_sum        'B7 Br1 Ni3 O13'
_cod_database_code               1511655
loop_
_symmetry_equiv_pos_as_xyz
x,y,z
-x,-y,z+1/2
-x+1/2,y,z+1/2
x+1/2,-y,z
loop_
_atom_site_label
_atom_site_type_symbol
_atom_site_fract_x
_atom_site_fract_y
_atom_site_fract_z
_atom_site_occupancy
_atom_site_U_iso_or_equiv
Ni1 Ni+2 0.2436 0.7501 0.4702 1 0.0
B7 B+3 0.553 0.746 0.5856 1 0.0
B4 B+3 0.2511 0.4066 0.4038 1 0.0
O8 O-2 0.3805 0.3316 0.1727 1 0.0
B2 B+3 0.2526 0.242 0.234 1 0.0
O12 O-2 0.4488 0.4094 0.5855 1 0.0
Br1 Br-1 0.2736 0.7484 0.25 1 0.0
O10 O-2 0.5322 0.1645 0.5085 1 0.0
Ni3 Ni+2 0.4881 0.5238 0.2395 1 0.0
Ni2 Ni+2 0.4882 0.9767 0.2414 1 0.0
O13 O-2 0.4608 0.6698 0.5108 1 0.0
O9 O-2 0.5413 0.9111 0.5926 1 0.0
O4 O-2 0.3315 0.1274 0.3062 1 0.0
O11 O-2 0.3618 0.1708 0.6648 1 0.0
O3 O-2 0.4114 0.4537 0.3896 1 0.0
B1 B+3 0.4943 0.0085 0.5036 1 0.0
B3 B+3 0.5008 0.4999 0.4873 1 0.0
B5 B+3 0.2503 0.1022 0.4244 1 0.0
B6 B+3 0.408 0.2561 0.5625 1 0.0
O5 O-2 0.1659 0.521 0.4713 1 0.0
O6 O-2 0.0853 0.0569 0.3927 1 0.0
O1 O-2 0.2665 0.2483 0.4831 1 0.0
O7 O-2 0.1745 0.3648 0.3071 1 0.0
O2 O-2 0.3311 0.9714 0.4707 1 0.0

File: test_datasets/COD/1511656.cif
#------------------------------------------------------------------------------
#$Date: 2016-02-18 17:37:37 +0200 (Thu, 18 Feb 2016) $
#$Revision: 176729 $
#$URL: svn://www.crystallography.net/cod/cif/1/51/16/1511656.cif $
#------------------------------------------------------------------------------
#
# This file is available in the Crystallography Open Database (COD),
# http://www.crystallography.net/
#
# All data on this site have been placed in the public domain by the
# contributors.
#
data_1511656
loop_
_publ_author_name
'Nelmes, R.J.'
'Gould, S.E.B.'
'Gould, R.O.'
_publ_section_title
;
 Structural studies of boracites. VII. Cadmium sulphur boracite at room
 temperature
;
_journal_name_full               'Journal of Physics C'
_journal_page_first              5259
_journal_page_last               5267
_journal_paper_doi               10.1088/0022-3719/14/34/008
_journal_volume                  14
_journal_year                    1981
_chemical_formula_sum            'B7 Cd2.988 O12.765 S1.88'
_chemical_name_systematic        'Cd3 B7 O13 S2'
_space_group_IT_number           219
_symmetry_space_group_name_Hall  'F -4a 2 3'
_symmetry_space_group_name_H-M   'F -4 3 c'
_cell_angle_alpha                90
_cell_angle_beta                 90
_cell_angle_gamma                90
_cell_formula_units_Z            8
_cell_length_a                   12.491
_cell_length_b                   12.491
_cell_length_c                   12.491
_cell_volume                     1948.909
_citation_journal_id_ASTM        JPSOAW
_cod_data_source_file            boron4-x_311.cif
_cod_data_source_block           B7Cd2.988O12.765S1.88
_cod_database_code               1511656
loop_
_symmetry_equiv_pos_as_xyz
x,y,z
y+1/2,-x,-z
-x+1/2,-y+1/2,z
-y,x+1/2,-z
x,-y,-z
-y+1/2,-x,z
-x+1/2,y+1/2,-z
y,x+1/2,z
z,x,y
x+1/2,-z,-y
-z+1/2,-x+1/2,y
-x,z+1/2,-y
z,-x,-y
-x+1/2,-z,y
-z+1/2,x+1/2,-y
x,z+1/2,y
y,z,x
y,-z+1/2,-x+1/2
-z,-y,x+1/2
-y+1/2,z,-x+1/2
z+1/2,y,x
-y,-z,x
-z,y,-x+1/2
z+1/2,-y+1/2,-x+1/2
x,y+1/2,z+1/2
y+1/2,-x+1/2,-z+1/2
-x+1/2,-y+1,z+1/2
-y,x+1,-z+1/2
x,-y+1/2,-z+1/2
-y+1/2,-x+1/2,z+1/2
-x+1/2,y+1,-z+1/2
y,x+1,z+1/2
z,x+1/2,y+1/2
x+1/2,-z+1/2,-y+1/2
-z+1/2,-x+1,y+1/2
-x,z+1,-y+1/2
z,-x+1/2,-y+1/2
-x+1/2,-z+1/2,y+1/2
-z+1/2,x+1,-y+1/2
x,z+1,y+1/2
y,z+1/2,x+1/2
y,-z+1,-x+1
-z,-y+1/2,x+1
-y+1/2,z+1/2,-x+1
z+1/2,y+1/2,x+1/2
-y,-z+1/2,x+1/2
-z,y+1/2,-x+1
z+1/2,-y+1,-x+1
x+1/2,y,z+1/2
y+1,-x,-z+1/2
-x+1,-y+1/2,z+1/2
-y+1/2,x+1/2,-z+1/2
x+1/2,-y,-z+1/2
-y+1,-x,z+1/2
-x+1,y+1/2,-z+1/2
y+1/2,x+1/2,z+1/2
z+1/2,x,y+1/2
x+1,-z,-y+1/2
-z+1,-x+1/2,y+1/2
-x+1/2,z+1/2,-y+1/2
z+1/2,-x,-y+1/2
-x+1,-z,y+1/2
-z+1,x+1/2,-y+1/2
x+1/2,z+1/2,y+1/2
y+1/2,z,x+1/2
y+1/2,-z+1/2,-x+1
-z+1/2,-y,x+1
-y+1,z,-x+1
z+1,y,x+1/2
-y+1/2,-z,x+1/2
-z+1/2,y,-x+1
z+1,-y+1/2,-x+1
x+1/2,y+1/2,z
y+1,-x+1/2,-z
-x+1,-y+1,z
-y+1/2,x+1,-z
x+1/2,-y+1/2,-z
-y+1,-x+1/2,z
-x+1,y+1,-z
y+1/2,x+1,z
z+1/2,x+1/2,y
x+1,-z+1/2,-y
-z+1,-x+1,y
-x+1/2,z+1,-y
z+1/2,-x+1/2,-y
-x+1,-z+1/2,y
-z+1,x+1,-y
x+1/2,z+1,y
y+1/2,z+1/2,x
y+1/2,-z+1,-x+1/2
-z+1/2,-y+1/2,x+1/2
-y+1,z+1/2,-x+1/2
z+1,y+1/2,x
-y+1/2,-z+1/2,x
-z+1/2,y+1/2,-x+1/2
z+1,-y+1,-x+1/2
loop_
_atom_site_label
_atom_site_type_symbol
_atom_site_fract_x
_atom_site_fract_y
_atom_site_fract_z
_atom_site_occupancy
_atom_site_U_iso_or_equiv
B1 B+3 0.25 0 0 1 0.0
B2 B+3 0.0799 0.0799 0.0799 1 0.0
O1 O-2 0 0 0 0.765 0.0
Cd2 Cd+2 0.25 0 0.25 0.062 0.0
Cd1 Cd+2 0.25 0.0456 0.25 0.467 0.0
S2 S 0.3466 0.3466 0.3466 0.235 0.0
O2 O-2 0.1814 0.0257 0.0924 1 0.0
S1 S 0.25 0.25 0.25 0.94 0.0

File: test_datasets/COD/1511657.cif
#------------------------------------------------------------------------------
#$Date: 2016-02-14 16:26:36 +0200 (Sun, 14 Feb 2016) $
#$Revision: 176435 $
#$URL: svn://www.crystallography.net/cod/cif/1/51/16/1511657.cif $
#------------------------------------------------------------------------------
#
# This file is available in the Crystallography Open Database (COD),
# http://www.crystallography.net/
#
# All data on this site have been placed in the public domain by the
# contributors.
#
data_1511657
loop_
_publ_author_name
'Nelmes, R.J.'
'Thornley, F.R.'
_publ_section_title
;
 Structural studies of boracites. The cubic phase of chromium chlorine
 boracite, Cr3 B7 O13 Cl
;
_journal_name_full               'Journal of Physics C'
_journal_page_first              3855
_journal_page_last               3874
_journal_paper_doi               10.1088/0022-3719/7/21/009
_journal_volume                  7
_journal_year                    1974
_chemical_formula_sum            'B7 Cl Cr3 O13'
_chemical_name_systematic        'Cr3 (B7 O13 Cl)'
_space_group_IT_number           219
_symmetry_space_group_name_Hall  'F -4a 2 3'
_symmetry_space_group_name_H-M   'F -4 3 c'
_cell_angle_alpha                90
_cell_angle_beta                 90
_cell_angle_gamma                90
_cell_formula_units_Z            8
_cell_length_a                   12.132
_cell_length_b                   12.132
_cell_length_c                   12.132
_cell_volume                     1785.654
_citation_journal_id_ASTM        JPSOAW
_cod_data_source_file            boron4-x_312.cif
_cod_data_source_block           B7Cl1Cr3O13
_cod_original_formula_sum        'B7 Cl1 Cr3 O13'
_cod_database_code               1511657
loop_
_symmetry_equiv_pos_as_xyz
x,y,z
y+1/2,-x,-z
-x+1/2,-y+1/2,z
-y,x+1/2,-z
x,-y,-z
-y+1/2,-x,z
-x+1/2,y+1/2,-z
y,x+1/2,z
z,x,y
x+1/2,-z,-y
-z+1/2,-x+1/2,y
-x,z+1/2,-y
z,-x,-y
-x+1/2,-z,y
-z+1/2,x+1/2,-y
x,z+1/2,y
y,z,x
y,-z+1/2,-x+1/2
-z,-y,x+1/2
-y+1/2,z,-x+1/2
z+1/2,y,x
-y,-z,x
-z,y,-x+1/2
z+1/2,-y+1/2,-x+1/2
x,y+1/2,z+1/2
y+1/2,-x+1/2,-z+1/2
-x+1/2,-y+1,z+1/2
-y,x+1,-z+1/2
x,-y+1/2,-z+1/2
-y+1/2,-x+1/2,z+1/2
-x+1/2,y+1,-z+1/2
y,x+1,z+1/2
z,x+1/2,y+1/2
x+1/2,-z+1/2,-y+1/2
-z+1/2,-x+1,y+1/2
-x,z+1,-y+1/2
z,-x+1/2,-y+1/2
-x+1/2,-z+1/2,y+1/2
-z+1/2,x+1,-y+1/2
x,z+1,y+1/2
y,z+1/2,x+1/2
y,-z+1,-x+1
-z,-y+1/2,x+1
-y+1/2,z+1/2,-x+1
z+1/2,y+1/2,x+1/2
-y,-z+1/2,x+1/2
-z,y+1/2,-x+1
z+1/2,-y+1,-x+1
x+1/2,y,z+1/2
y+1,-x,-z+1/2
-x+1,-y+1/2,z+1/2
-y+1/2,x+1/2,-z+1/2
x+1/2,-y,-z+1/2
-y+1,-x,z+1/2
-x+1,y+1/2,-z+1/2
y+1/2,x+1/2,z+1/2
z+1/2,x,y+1/2
x+1,-z,-y+1/2
-z+1,-x+1/2,y+1/2
-x+1/2,z+1/2,-y+1/2
z+1/2,-x,-y+1/2
-x+1,-z,y+1/2
-z+1,x+1/2,-y+1/2
x+1/2,z+1/2,y+1/2
y+1/2,z,x+1/2
y+1/2,-z+1/2,-x+1
-z+1/2,-y,x+1
-y+1,z,-x+1
z+1,y,x+1/2
-y+1/2,-z,x+1/2
-z+1/2,y,-x+1
z+1,-y+1/2,-x+1
x+1/2,y+1/2,z
y+1,-x+1/2,-z
-x+1,-y+1,z
-y+1/2,x+1,-z
x+1/2,-y+1/2,-z
-y+1,-x+1/2,z
-x+1,y+1,-z
y+1/2,x+1,z
z+1/2,x+1/2,y
x+1,-z+1/2,-y
-z+1,-x+1,y
-x+1/2,z+1,-y
z+1/2,-x+1/2,-y
-x+1,-z+1/2,y
-z+1,x+1,-y
x+1/2,z+1,y
y+1/2,z+1/2,x
y+1/2,-z+1,-x+1/2
-z+1/2,-y+1/2,x+1/2
-y+1,z+1/2,-x+1/2
z+1,y+1/2,x
-y+1/2,-z+1/2,x
-z+1/2,y+1/2,-x+1/2
z+1,-y+1,-x+1/2
loop_
_atom_site_label
_atom_site_type_symbol
_atom_site_fract_x
_atom_site_fract_y
_atom_site_fract_z
_atom_site_occupancy
_atom_site_U_iso_or_equiv
B2 B+3 0.0801 0.0801 0.0801 1 0.0
Cr1 Cr+2 0.25 0.25 0 1 0.0
O2 O-2 0.1806 0.0199 0.0968 1 0.0
Cl1 Cl-1 0.25 0.25 0.25 1 0.0
B1 B+3 0.25 0 0 1 0.0
O1 O-2 0 0 0 1 0.0

File: test_datasets/COD/1511658.cif
#------------------------------------------------------------------------------
#$Date: 2016-02-14 16:26:36 +0200 (Sun, 14 Feb 2016) $
#$Revision: 176435 $
#$URL: svn://www.crystallography.net/cod/cif/1/51/16/1511658.cif $
#------------------------------------------------------------------------------
#
# This file is available in the Crystallography Open Database (COD),
# http://www.crystallography.net/
#
# All data on this site have been placed in the public domain by the
# contributors.
#
data_1511658
loop_
_publ_author_name
'Schmid, H.'
'Mao, S.Y.'
'Kubel, F.'
'Yvon, K.'
_publ_section_title
;
 Powder and single-crystal X-ray study of chromium chlorine boracite, Cr3
 B7 O13 Cl, at low temperature. Powder refinement of the orthorhombic
 modification at 100K
;
_journal_name_full               Ferroelectrics
_journal_page_first              239
_journal_page_last               244
_journal_paper_doi               10.1080/00150199208009091
_journal_volume                  132
_journal_year                    1992
_chemical_formula_sum            'B7 Cl Cr3 O13'
_chemical_name_systematic        'Cr3 (B7 O13 Cl)'
_space_group_IT_number           29
_symmetry_space_group_name_Hall  'P 2c -2ac'
_symmetry_space_group_name_H-M   'P c a 21'
_cell_angle_alpha                90
_cell_angle_beta                 90
_cell_angle_gamma                90
_cell_formula_units_Z            4
_cell_length_a                   8.5647
_cell_length_b                   8.6125
_cell_length_c                   12.1453
_cell_volume                     895.880
_citation_journal_id_ASTM        FEROA8
_cod_data_source_file            boron4-x_313.cif
_cod_data_source_block           B7Cl1Cr3O13
_cod_original_cell_volume        895.8796
_cod_original_formula_sum        'B7 Cl1 Cr3 O13'
_cod_database_code               1511658
loop_
_symmetry_equiv_pos_as_xyz
x,y,z
-x,-y,z+1/2
-x+1/2,y,z+1/2
x+1/2,-y,z
loop_
_atom_site_label
_atom_site_type_symbol
_atom_site_fract_x
_atom_site_fract_y
_atom_site_fract_z
_atom_site_occupancy
_atom_site_U_iso_or_equiv
O11 O-2 0.566 0.901 0.829 1 0.0
B3 B+3 0.006 -0.014 0.236 1 0.0
B4 B+3 0.416 0.297 0.33 1 0.0
O13 O-2 0.602 0.974 0.639 1 0.0
O7 O-2 0.112 0.166 0.432 1 0.0
O4 O-2 0.959 0.177 0.287 1 0.0
Cr2 Cr+2 0.502 0.491 0.5024 1 0.0
O3 O-2 0.356 0.325 0.432 1 0.0
B7 B+3 0.753 0.905 0.674 1 0.0
O9 O-2 0.167 0.14 0.069 1 0.0
Cl1 Cl-1 0.743 0.246 0.5 1 0.0
O5 O-2 0.349 0.361 0.057 1 0.0
O8 O-2 0.335 0.527 0.239 1 0.0
B1 B+3 0.494 0.506 0.247 1 0.0
B5 B+3 0.238 0.448 0.163 1 0.0
O6 O-2 0.199 0.987 0.232 1 0.0
O12 O-2 0.898 0.553 0.644 1 0.0
Cr3 Cr+2 -0.004 -0.01 0.001 1 0.0
B6 B+3 0.911 0.721 0.821 1 0.0
O2 O-2 0.532 0.331 0.258 1 0.0
O1 O-2 0.283 0.265 0.272 1 0.0
O10 O-2 0.959 0.579 0.833 1 0.0
B2 B+3 0.267 0.236 0.495 1 0.0
Cr1 Cr+2 0.7281 0.249 0.2649 1 0.0

File: test_datasets/COD/1511660.cif
#------------------------------------------------------------------------------
#$Date: 2016-02-14 16:26:36 +0200 (Sun, 14 Feb 2016) $
#$Revision: 176435 $
#$URL: svn://www.crystallography.net/cod/cif/1/51/16/1511660.cif $
#------------------------------------------------------------------------------
#
# This file is available in the Crystallography Open Database (COD),
# http://www.crystallography.net/
#
# All data on this site have been placed in the public domain by the
# contributors.
#
data_1511660
loop_
_publ_author_name
'Levasseur, A.'
'Lloyd, D.J.'
'Hagenmuller, P.'
'Fouassier, C.'
_publ_section_title
;
 Determination structurale de la boracite Li4 B7 O12 Cl
;
_journal_name_full               'Journal of Solid State Chemistry'
_journal_page_first              318
_journal_page_last               324
_journal_paper_doi               10.1016/S0022-4596(73)80028-3
_journal_volume                  8
_journal_year                    1973
_chemical_formula_sum            'B7 Cl Li4 O12'
_chemical_name_systematic        'Li4 (B7 O12 Cl)'
_space_group_IT_number           196
_symmetry_space_group_name_Hall  'F 2 2 3'
_symmetry_space_group_name_H-M   'F 2 3'
_cell_angle_alpha                90
_cell_angle_beta                 90
_cell_angle_gamma                90
_cell_formula_units_Z            8
_cell_length_a                   12.154
_cell_length_b                   12.154
_cell_length_c                   12.154
_cell_volume                     1795.385
_citation_journal_id_ASTM        JSSCBI
_cod_data_source_file            boron4-x_317.cif
_cod_data_source_block           B7Cl1Li4O12
_cod_original_formula_sum        'B7 Cl1 Li4 O12'
_cod_database_code               1511660
loop_
_symmetry_equiv_pos_as_xyz
x,y,z
-x,-y,z
x,-y,-z
-x,y,-z
z,x,y
-z,-x,y
z,-x,-y
-z,x,-y
y,z,x
y,-z,-x
-y,z,-x
-y,-z,x
x,y+1/2,z+1/2
-x,-y+1/2,z+1/2
x,-y+1/2,-z+1/2
-x,y+1/2,-z+1/2
z,x+1/2,y+1/2
-z,-x+1/2,y+1/2
z,-x+1/2,-y+1/2
-z,x+1/2,-y+1/2
y,z+1/2,x+1/2
y,-z+1/2,-x+1/2
-y,z+1/2,-x+1/2
-y,-z+1/2,x+1/2
x+1/2,y,z+1/2
-x+1/2,-y,z+1/2
x+1/2,-y,-z+1/2
-x+1/2,y,-z+1/2
z+1/2,x,y+1/2
-z+1/2,-x,y+1/2
z+1/2,-x,-y+1/2
-z+1/2,x,-y+1/2
y+1/2,z,x+1/2
y+1/2,-z,-x+1/2
-y+1/2,z,-x+1/2
-y+1/2,-z,x+1/2
x+1/2,y+1/2,z
-x+1/2,-y+1/2,z
x+1/2,-y+1/2,-z
-x+1/2,y+1/2,-z
z+1/2,x+1/2,y
-z+1/2,-x+1/2,y
z+1/2,-x+1/2,-y
-z+1/2,x+1/2,-y
y+1/2,z+1/2,x
y+1/2,-z+1/2,-x
-y+1/2,z+1/2,-x
-y+1/2,-z+1/2,x
loop_
_atom_site_label
_atom_site_type_symbol
_atom_site_fract_x
_atom_site_fract_y
_atom_site_fract_z
_atom_site_occupancy
_atom_site_U_iso_or_equiv
O2 O-2 0.0218 0.1811 0.5978 1 0.0
B1 B+3 0 0 0.25 1 0.0
Li3 Li+1 0.361 0.361 0.361 0.25 0.0
B3 B+3 0.1005 0.1005 0.6005 1 0.0
Cl1 Cl-1 0.25 0.25 0.25 1 0.0
Li4 Li+1 0.371 0.371 0.871 0.25 0.0
O1 O-2 0.0232 0.0985 0.1823 1 0.0
Li2 Li+1 0.25 0.25 -0.013 0.5 0.0
Cl2 Cl-1 0.75 0.75 0.75 1 0.0
B2 B+3 0.0994 0.0994 0.0994 1 0.0
Li1 Li+1 0.25 0.25 0.042 0.5 0.0

File: test_datasets/COD/1511663.cif
#------------------------------------------------------------------------------
#$Date: 2016-02-14 16:26:36 +0200 (Sun, 14 Feb 2016) $
#$Revision: 176435 $
#$URL: svn://www.crystallography.net/cod/cif/1/51/16/1511663.cif $
#------------------------------------------------------------------------------
#
# This file is available in the Crystallography Open Database (COD),
# http://www.crystallography.net/
#
# All data on this site have been placed in the public domain by the
# contributors.
#
data_1511663
loop_
_publ_author_name
'Yvon, K.'
'Depmeier, W.'
'Schmid, H.'
'Boutellier, R.'
'Berset, G.'
_publ_section_title
;
 Single Crystal X-ray Study of Rhombohedral Cobalt - Fluorine - OH
 -Boracite
;
_journal_name_full               Ferroelectrics
_journal_page_first              13
_journal_page_last               16
_journal_paper_doi               10.1080/00150198408012708
_journal_volume                  56
_journal_year                    1984
_chemical_formula_sum            'B7 Co3 F O13'
_chemical_name_systematic        'Co3 B7 O13 F (O H)'
_space_group_IT_number           161
_symmetry_space_group_name_Hall  'R 3 -2"c'
_symmetry_space_group_name_H-M   'R 3 c :H'
_cell_angle_alpha                90
_cell_angle_beta                 90
_cell_angle_gamma                120
_cell_formula_units_Z            6
_cell_length_a                   8.5309
_cell_length_b                   8.5309
_cell_length_c                   21.12
_cell_volume                     1331.111
_citation_journal_id_ASTM        FEROA8
_cod_data_source_file            boron4-x_321.cif
_cod_data_source_block           B7Co3F1O13
_cod_original_formula_sum        'B7 Co3 F1 O13'
_cod_database_code               1511663
loop_
_symmetry_equiv_pos_as_xyz
x,y,z
-y,x-y,z
-x+y,-x,z
-y,-x,z+1/2
x,x-y,z+1/2
-x+y,y,z+1/2
x+2/3,y+1/3,z+1/3
-y+2/3,x-y+1/3,z+1/3
-x+y+2/3,-x+1/3,z+1/3
-y+2/3,-x+1/3,z+5/6
x+2/3,x-y+1/3,z+5/6
-x+y+2/3,y+1/3,z+5/6
x+1/3,y+2/3,z+2/3
-y+1/3,x-y+2/3,z+2/3
-x+y+1/3,-x+2/3,z+2/3
-y+1/3,-x+2/3,z+7/6
x+1/3,x-y+2/3,z+7/6
-x+y+1/3,y+2/3,z+7/6
loop_
_atom_site_label
_atom_site_type_symbol
_atom_site_fract_x
_atom_site_fract_y
_atom_site_fract_z
_atom_site_occupancy
_atom_site_U_iso_or_equiv
O4 O-2 0.1992 -0.0241 -0.0847 1 0.0
B1 B+3 0.1645 -0.1656 0.0857 1 0.0
O2 O-2 -0.1595 0.0024 0.1087 1 0.0
F1 F-1 0 0 0.2957 1 0.0
O1 O-2 0 0 -0.0082 1 0.0
B2 B+3 0.1022 -0.1023 -0.0261 1 0.0
O5 O-2 -0.3085 -0.2294 0.0246 1 0.0
B3 B+3 0 0 0.1055 1 0.0
O3 O-2 0.2925 0.2645 -0.0336 1 0.0
Co1 Co+2 0.139 0.27961 0.327 1 0.0

File: test_datasets/COD/1511664.cif
#------------------------------------------------------------------------------
#$Date: 2016-02-14 16:26:36 +0200 (Sun, 14 Feb 2016) $
#$Revision: 176435 $
#$URL: svn://www.crystallography.net/cod/cif/1/51/16/1511664.cif $
#------------------------------------------------------------------------------
#
# This file is available in the Crystallography Open Database (COD),
# http://www.crystallography.net/
#
# All data on this site have been placed in the public domain by the
# contributors.
#
data_1511664
loop_
_publ_author_name
'Bugakov, V.I.'
'Pakhomov, V.I.'
'Saifuddinov, V.Z.'
_publ_section_title
;
 Preparation and structure of Co3 B7 O13 I crystals
;
_journal_name_full
'Izvestiya Akademii Nauk SSSR, Neorganicheskie Materialy'
_journal_page_first              142
_journal_page_last               144
_journal_volume                  16
_journal_year                    1980
_chemical_formula_sum            'B7 Co3 I O13'
_chemical_name_systematic        'Co3 (B7 O13 I)'
_space_group_IT_number           219
_symmetry_space_group_name_Hall  'F -4a 2 3'
_symmetry_space_group_name_H-M   'F -4 3 c'
_cell_angle_alpha                90
_cell_angle_beta                 90
_cell_angle_gamma                90
_cell_formula_units_Z            8
_cell_length_a                   12.11
_cell_length_b                   12.11
_cell_length_c                   12.11
_cell_volume                     1775.957
_citation_journal_id_ASTM        IVNMAW
_cod_data_source_file            boron4-x_322.cif
_cod_data_source_block           B7Co3I1O13
_cod_original_formula_sum        'B7 Co3 I1 O13'
_cod_database_code               1511664
loop_
_symmetry_equiv_pos_as_xyz
x,y,z
y+1/2,-x,-z
-x+1/2,-y+1/2,z
-y,x+1/2,-z
x,-y,-z
-y+1/2,-x,z
-x+1/2,y+1/2,-z
y,x+1/2,z
z,x,y
x+1/2,-z,-y
-z+1/2,-x+1/2,y
-x,z+1/2,-y
z,-x,-y
-x+1/2,-z,y
-z+1/2,x+1/2,-y
x,z+1/2,y
y,z,x
y,-z+1/2,-x+1/2
-z,-y,x+1/2
-y+1/2,z,-x+1/2
z+1/2,y,x
-y,-z,x
-z,y,-x+1/2
z+1/2,-y+1/2,-x+1/2
x,y+1/2,z+1/2
y+1/2,-x+1/2,-z+1/2
-x+1/2,-y+1,z+1/2
-y,x+1,-z+1/2
x,-y+1/2,-z+1/2
-y+1/2,-x+1/2,z+1/2
-x+1/2,y+1,-z+1/2
y,x+1,z+1/2
z,x+1/2,y+1/2
x+1/2,-z+1/2,-y+1/2
-z+1/2,-x+1,y+1/2
-x,z+1,-y+1/2
z,-x+1/2,-y+1/2
-x+1/2,-z+1/2,y+1/2
-z+1/2,x+1,-y+1/2
x,z+1,y+1/2
y,z+1/2,x+1/2
y,-z+1,-x+1
-z,-y+1/2,x+1
-y+1/2,z+1/2,-x+1
z+1/2,y+1/2,x+1/2
-y,-z+1/2,x+1/2
-z,y+1/2,-x+1
z+1/2,-y+1,-x+1
x+1/2,y,z+1/2
y+1,-x,-z+1/2
-x+1,-y+1/2,z+1/2
-y+1/2,x+1/2,-z+1/2
x+1/2,-y,-z+1/2
-y+1,-x,z+1/2
-x+1,y+1/2,-z+1/2
y+1/2,x+1/2,z+1/2
z+1/2,x,y+1/2
x+1,-z,-y+1/2
-z+1,-x+1/2,y+1/2
-x+1/2,z+1/2,-y+1/2
z+1/2,-x,-y+1/2
-x+1,-z,y+1/2
-z+1,x+1/2,-y+1/2
x+1/2,z+1/2,y+1/2
y+1/2,z,x+1/2
y+1/2,-z+1/2,-x+1
-z+1/2,-y,x+1
-y+1,z,-x+1
z+1,y,x+1/2
-y+1/2,-z,x+1/2
-z+1/2,y,-x+1
z+1,-y+1/2,-x+1
x+1/2,y+1/2,z
y+1,-x+1/2,-z
-x+1,-y+1,z
-y+1/2,x+1,-z
x+1/2,-y+1/2,-z
-y+1,-x+1/2,z
-x+1,y+1,-z
y+1/2,x+1,z
z+1/2,x+1/2,y
x+1,-z+1/2,-y
-z+1,-x+1,y
-x+1/2,z+1,-y
z+1/2,-x+1/2,-y
-x+1,-z+1/2,y
-z+1,x+1,-y
x+1/2,z+1,y
y+1/2,z+1/2,x
y+1/2,-z+1,-x+1/2
-z+1/2,-y+1/2,x+1/2
-y+1,z+1/2,-x+1/2
z+1,y+1/2,x
-y+1/2,-z+1/2,x
-z+1/2,y+1/2,-x+1/2
z+1,-y+1,-x+1/2
loop_
_atom_site_label
_atom_site_type_symbol
_atom_site_fract_x
_atom_site_fract_y
_atom_site_fract_z
_atom_site_occupancy
_atom_site_U_iso_or_equiv
O2 O-2 0.1797 0.0181 0.0978 1 0.0
O1 O-2 0 0 0 1 0.0
B1 B+3 0.25 0 0 1 0.0
B2 B+3 0.08 0.08 0.08 1 0.0
I1 I-1 0.25 0.25 0.25 1 0.0
Co1 Co+2 0.25 0.25 0 1 0.0

File: test_datasets/COD/1511665.cif
#------------------------------------------------------------------------------
#$Date: 2016-02-14 16:26:36 +0200 (Sun, 14 Feb 2016) $
#$Revision: 176435 $
#$URL: svn://www.crystallography.net/cod/cif/1/51/16/1511665.cif $
#------------------------------------------------------------------------------
#
# This file is available in the Crystallography Open Database (COD),
# http://www.crystallography.net/
#
# All data on this site have been placed in the public domain by the
# contributors.
#
data_1511665
loop_
_publ_author_name
'Clin, M.'
'Fischer, P.'
'Schmid, H.'
'Schobinger, P.'
_publ_section_title
;
 Magnetic phase transition in cobalt iodine boracite
;
_journal_name_full               'Phase Transition'
_journal_page_first              149
_journal_page_last               157
_journal_paper_doi               10.1080/01411599108207726
_journal_volume                  33
_journal_year                    1991
_chemical_formula_sum            'B7 Co3 I O13'
_chemical_name_systematic        'Co3 (B7 O13 I)'
_space_group_IT_number           29
_symmetry_space_group_name_Hall  'P 2c -2ac'
_symmetry_space_group_name_H-M   'P c a 21'
_cell_angle_alpha                90
_cell_angle_beta                 90
_cell_angle_gamma                90
_cell_formula_units_Z            4
_cell_length_a                   8.6012
_cell_length_b                   8.5695
_cell_length_c                   12.1208
_cell_volume                     893.400
_citation_journal_id_ASTM        PHTRDP
_cod_data_source_file            boron4-x_323.cif
_cod_data_source_block           B7Co3I1O13
_cod_original_cell_volume        893.3997
_cod_original_formula_sum        'B7 Co3 I1 O13'
_cod_database_code               1511665
loop_
_symmetry_equiv_pos_as_xyz
x,y,z
-x,-y,z+1/2
-x+1/2,y,z+1/2
x+1/2,-y,z
loop_
_atom_site_label
_atom_site_type_symbol
_atom_site_fract_x
_atom_site_fract_y
_atom_site_fract_z
_atom_site_occupancy
_atom_site_U_iso_or_equiv
O10 O-2 0.2827 0.9253 0.5432 1 0.0
O1 O-2 0.0149 0.012 0.512 1 0.0
Co1 Co+2 0 0.5 0.5 1 0.0
O6 O-2 0.8475 0.8037 0.4288 1 0.0
B7 B+3 0.3056 0.4924 0.6168 1 0.0
O11 O-2 0.0995 0.9246 0.7047 1 0.0
Co2 Co+2 0.2557 0.718 0.265 1 0.0
Co3 Co+2 0.239 0.264 0.261 1 0.0
O13 O-2 0.2074 0.4346 0.5447 1 0.0
O2 O-2 0.0858 0.73 0.5055 1 0.0
O12 O-2 0.2021 0.1657 0.6267 1 0.0
B1 B+3 0.2463 0.7459 0.5162 1 0.0
O5 O-2 -0.0881 0.268 0.5002 1 0.0
O4 O-2 0.0817 0.8825 0.3348 1 0.0
B4 B+3 0.0097 0.1585 0.4425 1 0.0
B5 B+3 -0.0007 0.8329 0.4466 1 0.0
I1 I-1 0.0059 0.5012 0.2706 1 0.0
O3 O-2 0.1554 0.2034 0.4223 1 0.0
O7 O-2 -0.0757 0.1079 0.3355 1 0.0
O9 O-2 0.2944 0.6599 0.6255 1 0.0
O8 O-2 0.1249 0.0668 0.2047 1 0.0
B3 B+3 0.2506 0.2442 0.5123 1 0.0
B6 B+3 0.1532 0.9946 0.5927 1 0.0
B2 B+3 0.0043 0.0084 0.2642 1 0.0

File: test_datasets/COD/1511673.cif
#------------------------------------------------------------------------------
#$Date: 2016-02-14 16:26:36 +0200 (Sun, 14 Feb 2016) $
#$Revision: 176435 $
#$URL: svn://www.crystallography.net/cod/cif/1/51/16/1511673.cif $
#------------------------------------------------------------------------------
#
# This file is available in the Crystallography Open Database (COD),
# http://www.crystallography.net/
#
# All data on this site have been placed in the public domain by the
# contributors.
#
data_1511673
loop_
_publ_author_name
'Kubel, F.'
_publ_section_title
;
 Powder diffraction refinement of cubic and rhombohedral iron iodine
 boracite, Fe3 B7 O13 I
;
_journal_name_full               Ferroelectrics
_journal_page_first              61
_journal_page_last               65
_journal_paper_doi               10.1080/00150199408007695
_journal_volume                  160
_journal_year                    1994
_chemical_formula_sum            'B7 Fe3 I O13'
_chemical_name_systematic        'Fe3 (B7 O13 I)'
_space_group_IT_number           219
_symmetry_space_group_name_Hall  'F -4a 2 3'
_symmetry_space_group_name_H-M   'F -4 3 c'
_cell_angle_alpha                90
_cell_angle_beta                 90
_cell_angle_gamma                90
_cell_formula_units_Z            8
_cell_length_a                   12.22869
_cell_length_b                   12.22869
_cell_length_c                   12.22869
_cell_volume                     1828.689
_citation_journal_id_ASTM        FEROA8
_cod_data_source_file            boron4-x_332.cif
_cod_data_source_block           B7Fe3I1O13
_cod_original_formula_sum        'B7 Fe3 I1 O13'
_cod_database_code               1511673
loop_
_symmetry_equiv_pos_as_xyz
x,y,z
y+1/2,-x,-z
-x+1/2,-y+1/2,z
-y,x+1/2,-z
x,-y,-z
-y+1/2,-x,z
-x+1/2,y+1/2,-z
y,x+1/2,z
z,x,y
x+1/2,-z,-y
-z+1/2,-x+1/2,y
-x,z+1/2,-y
z,-x,-y
-x+1/2,-z,y
-z+1/2,x+1/2,-y
x,z+1/2,y
y,z,x
y,-z+1/2,-x+1/2
-z,-y,x+1/2
-y+1/2,z,-x+1/2
z+1/2,y,x
-y,-z,x
-z,y,-x+1/2
z+1/2,-y+1/2,-x+1/2
x,y+1/2,z+1/2
y+1/2,-x+1/2,-z+1/2
-x+1/2,-y+1,z+1/2
-y,x+1,-z+1/2
x,-y+1/2,-z+1/2
-y+1/2,-x+1/2,z+1/2
-x+1/2,y+1,-z+1/2
y,x+1,z+1/2
z,x+1/2,y+1/2
x+1/2,-z+1/2,-y+1/2
-z+1/2,-x+1,y+1/2
-x,z+1,-y+1/2
z,-x+1/2,-y+1/2
-x+1/2,-z+1/2,y+1/2
-z+1/2,x+1,-y+1/2
x,z+1,y+1/2
y,z+1/2,x+1/2
y,-z+1,-x+1
-z,-y+1/2,x+1
-y+1/2,z+1/2,-x+1
z+1/2,y+1/2,x+1/2
-y,-z+1/2,x+1/2
-z,y+1/2,-x+1
z+1/2,-y+1,-x+1
x+1/2,y,z+1/2
y+1,-x,-z+1/2
-x+1,-y+1/2,z+1/2
-y+1/2,x+1/2,-z+1/2
x+1/2,-y,-z+1/2
-y+1,-x,z+1/2
-x+1,y+1/2,-z+1/2
y+1/2,x+1/2,z+1/2
z+1/2,x,y+1/2
x+1,-z,-y+1/2
-z+1,-x+1/2,y+1/2
-x+1/2,z+1/2,-y+1/2
z+1/2,-x,-y+1/2
-x+1,-z,y+1/2
-z+1,x+1/2,-y+1/2
x+1/2,z+1/2,y+1/2
y+1/2,z,x+1/2
y+1/2,-z+1/2,-x+1
-z+1/2,-y,x+1
-y+1,z,-x+1
z+1,y,x+1/2
-y+1/2,-z,x+1/2
-z+1/2,y,-x+1
z+1,-y+1/2,-x+1
x+1/2,y+1/2,z
y+1,-x+1/2,-z
-x+1,-y+1,z
-y+1/2,x+1,-z
x+1/2,-y+1/2,-z
-y+1,-x+1/2,z
-x+1,y+1,-z
y+1/2,x+1,z
z+1/2,x+1/2,y
x+1,-z+1/2,-y
-z+1,-x+1,y
-x+1/2,z+1,-y
z+1/2,-x+1/2,-y
-x+1,-z+1/2,y
-z+1,x+1,-y
x+1/2,z+1,y
y+1/2,z+1/2,x
y+1/2,-z+1,-x+1/2
-z+1/2,-y+1/2,x+1/2
-y+1,z+1/2,-x+1/2
z+1,y+1/2,x
-y+1/2,-z+1/2,x
-z+1/2,y+1/2,-x+1/2
z+1,-y+1,-x+1/2
loop_
_atom_site_label
_atom_site_type_symbol
_atom_site_fract_x
_atom_site_fract_y
_atom_site_fract_z
_atom_site_occupancy
_atom_site_U_iso_or_equiv
Fe1 Fe+2 0.25 0.25 0 1 0.0
B1 B+3 0.25 0 0 1 0.0
I1 I-1 0.25 0.25 0.25 1 0.0
B2 B+3 0.0699 0.0699 0.0699 1 0.0
O1 O-2 0 0 0 1 0.0
O2 O-2 0.0182 0.0923 0.1836 1 0.0

File: test_datasets/COD/1511674.cif
#------------------------------------------------------------------------------
#$Date: 2016-02-14 16:26:36 +0200 (Sun, 14 Feb 2016) $
#$Revision: 176435 $
#$URL: svn://www.crystallography.net/cod/cif/1/51/16/1511674.cif $
#------------------------------------------------------------------------------
#
# This file is available in the Crystallography Open Database (COD),
# http://www.crystallography.net/
#
# All data on this site have been placed in the public domain by the
# contributors.
#
data_1511674
loop_
_publ_author_name
'Kubel, F.'
_publ_section_title
;
 Powder diffraction refinement of cubic and rhombohedral iron iodine
 boracite, Fe3 B7 O13 I
;
_journal_name_full               Ferroelectrics
_journal_page_first              61
_journal_page_last               65
_journal_paper_doi               10.1080/00150199408007695
_journal_volume                  160
_journal_year                    1994
_chemical_formula_sum            'B7 Fe3 I O13'
_chemical_name_systematic        'Fe3 (I B7 O13)'
_space_group_IT_number           161
_symmetry_space_group_name_Hall  'R 3 -2"c'
_symmetry_space_group_name_H-M   'R 3 c :H'
_cell_angle_alpha                90
_cell_angle_beta                 90
_cell_angle_gamma                120
_cell_formula_units_Z            6
_cell_length_a                   8.64534
_cell_length_b                   8.64534
_cell_length_c                   21.20349
_cell_volume                     1372.468
_citation_journal_id_ASTM        FEROA8
_cod_data_source_file            boron4-x_333.cif
_cod_data_source_block           B7Fe3I1O13
_cod_original_formula_sum        'B7 Fe3 I1 O13'
_cod_database_code               1511674
loop_
_symmetry_equiv_pos_as_xyz
x,y,z
-y,x-y,z
-x+y,-x,z
-y,-x,z+1/2
x,x-y,z+1/2
-x+y,y,z+1/2
x+2/3,y+1/3,z+1/3
-y+2/3,x-y+1/3,z+1/3
-x+y+2/3,-x+1/3,z+1/3
-y+2/3,-x+1/3,z+5/6
x+2/3,x-y+1/3,z+5/6
-x+y+2/3,y+1/3,z+5/6
x+1/3,y+2/3,z+2/3
-y+1/3,x-y+2/3,z+2/3
-x+y+1/3,-x+2/3,z+2/3
-y+1/3,-x+2/3,z+7/6
x+1/3,x-y+2/3,z+7/6
-x+y+1/3,y+2/3,z+7/6
loop_
_atom_site_label
_atom_site_type_symbol
_atom_site_fract_x
_atom_site_fract_y
_atom_site_fract_z
_atom_site_occupancy
_atom_site_U_iso_or_equiv
O5 O-2 -0.334 -0.298 0.0413 1 0.0
I1 I-1 0 0 0.2687 1 0.0
O1 O-2 0 0 0.0033 1 0.0
B3 B+3 0 0 0.0973 1 0.0
B1 B+3 0.1526 -0.1329 0.0962 1 0.0
O4 O-2 0.21 -0.012 -0.072 1 0.0
O2 O-2 -0.168 0.009 0.1126 1 0.0
Fe1 Fe+2 0.1737 0.3437 0.36 1 0.0
B2 B+3 0.0983 -0.1076 -0.0344 1 0.0
O3 O-2 0.23 0.237 -0.0236 1 0.0

File: test_datasets/COD/1511676.cif
#------------------------------------------------------------------------------
#$Date: 2016-02-14 16:26:36 +0200 (Sun, 14 Feb 2016) $
#$Revision: 176435 $
#$URL: svn://www.crystallography.net/cod/cif/1/51/16/1511676.cif $
#------------------------------------------------------------------------------
#
# This file is available in the Crystallography Open Database (COD),
# http://www.crystallography.net/
#
# All data on this site have been placed in the public domain by the
# contributors.
#
data_1511676
loop_
_publ_author_name
'Ritter, C.'
'Schobinger-Papamantellos, P.'
'Schmid, H.'
'Crottaz, O.'
'Suard, E.'
'Gentil, S.'
'Rivera, J.P.'
_publ_section_title
;
 Magnetic ordering of Mn3 B7 O13 X (X = Cl, Br, I) boracites determined by
 magnetic measurements and neutron diffraction
;
_journal_name_full               Ferroelectrics
_journal_page_first              45
_journal_page_last               55
_journal_paper_doi               10.1080/00150199708222187
_journal_volume                  204
_journal_year                    1997
_chemical_formula_sum            'B7 I Mn3 O13'
_chemical_name_systematic        'Mn3 (B7 O13 I)'
_space_group_IT_number           29
_symmetry_space_group_name_Hall  'P 2c -2ac'
_symmetry_space_group_name_H-M   'P c a 21'
_cell_angle_alpha                90
_cell_angle_beta                 90
_cell_angle_gamma                90
_cell_formula_units_Z            4
_cell_length_a                   8.7603
_cell_length_b                   8.6936
_cell_length_c                   12.3466
_cell_volume                     940.299
_citation_journal_id_ASTM        FEROA8
_cod_data_source_file            boron4-x_335.cif
_cod_data_source_block           B7I1Mn3O13
_cod_original_formula_sum        'B7 I1 Mn3 O13'
_cod_database_code               1511676
loop_
_symmetry_equiv_pos_as_xyz
x,y,z
-x,-y,z+1/2
-x+1/2,y,z+1/2
x+1/2,-y,z
loop_
_atom_site_label
_atom_site_type_symbol
_atom_site_fract_x
_atom_site_fract_y
_atom_site_fract_z
_atom_site_occupancy
_atom_site_U_iso_or_equiv
O4 O-2 0.971 0.156 0.284 1 0.0
B4 B+3 0.4434 0.251 0.354 1 0.0
O7 O-2 0.141 0.174 0.436 1 0.0
O2 O-2 0.532 0.329 0.281 1 0.0
O1 O-2 0.2282 0.246 0.247 1 0.0
O13 O-2 0.597 0.945 0.667 1 0.0
Mn3 Mn+2 -0.006 0.014 0.511 1 0.0
B2 B+3 0.256 0.25 0.506 1 0.0
B7 B+3 0.758 0.906 0.679 1 0.0
I1 I-1 0.75 0.243 0.508 1 0.0
O10 O-2 0.952 0.594 0.851 1 0.0
B3 B+3 0 -0.005 0.26 1 0.0
O8 O-2 0.335 0.514 0.236 1 0.0
O3 O-2 0.379 0.329 0.439 1 0.0
Mn1 Mn+2 0.758 0.24 0.252 1 0.0
O5 O-2 0.326 0.359 0.078 1 0.0
B5 B+3 0.243 0.398 0.181 1 0.0
B1 B+3 0.499 0.5 0.258 1 0.0
O11 O-2 0.535 0.909 0.857 1 0.0
B6 B+3 0.907 0.746 0.83 1 0.0
O6 O-2 0.159 0.971 0.234 1 0.0
Mn2 Mn+2 0.494 0.517 0.512 1 0.0
O9 O-2 0.181 0.125 0.074 1 0.0
O12 O-2 0.913 0.54 0.664 1 0.0
