Repository: SergeyRa/crystchemlib

# *crystchemlib* v.0.9.6
Python library for crystallographic and crystal chemical analysis with *streamlit* GUI

## v.0.9.6 features
* Installation scripts
* Handling of incommensurate structures
* Birch-Murnaghan equations of state fitting
* GUI for merging CIFs with insertion of custom keys (e.g. for pressure)
* Visualization of nets in 'Dense atomic nets' module
* Module for visualization of Voronoi-Dirichlet polyhedra
* Parametric analysis of Voronoi-Dirichlet volumes in the main GUI
* 'Unwarps' widget for plotting lattice(s) in reciprocal space reconstructions
* 'Stereographic' widget for visualization of UB matrices
* NEW: 'IHD' widget for implicit hierarchical depth estimation

File: test_datasets/COD/1563108.cif
#------------------------------------------------------------------------------
#$Date: 2021-06-03 10:49:52 +0300 (Thu, 03 Jun 2021) $
#$Revision: 265708 $
#$URL: file:///home/coder/svn-repositories/cod/cif/1/56/31/1563108.cif $
#------------------------------------------------------------------------------
#
# This file is available in the Crystallography Open Database (COD),
# http://www.crystallography.net/
#
# All data on this site have been placed in the public domain by the
# contributors.
#
data_1563108
loop_
_publ_author_name
'Zhao, Wenwu'
'Pan, Shilie'
'Han, Jian'
'Yao, Jiyong'
'Yang, Yun'
'Li, Junjie'
'Zhang, Min'
'Zhang, Lian Han'
'Hang, Yin'
_publ_section_title
;
 Synthesis, crystal structure and optical properties of the new lead
 fluoride borate---Pb2BO3F
;
_journal_issue                   11
_journal_name_full               'Journal of Solid State Chemistry'
_journal_page_first              2849
_journal_page_last               2853
_journal_paper_doi               10.1016/j.jssc.2011.08.024
_journal_volume                  184
_journal_year                    2011
_chemical_formula_sum            'B F O3 Pb2'
_chemical_formula_weight         492.19
_space_group_IT_number           176
_space_group_name_Hall           '-P 6c'
_space_group_name_H-M_alt        'P 63/m'
_symmetry_cell_setting           hexagonal
_symmetry_space_group_name_H-M   'P 63/m'
_atom_sites_solution_hydrogens   none
_atom_sites_solution_primary     direct
_atom_sites_solution_secondary   difmap
_cell_angle_alpha                90.00
_cell_angle_beta                 90.00
_cell_angle_gamma                120.00
_cell_formula_units_Z            6
_cell_length_a                   7.2460(3)
_cell_length_b                   7.2460(3)
_cell_length_c                   14.5521(17)
_cell_measurement_reflns_used    5171
_cell_measurement_temperature    296(2)
_cell_measurement_theta_max      27.42
_cell_measurement_theta_min      2.80
_cell_volume                     661.69(9)
_computing_cell_refinement       'Bruker SMART'
_computing_data_collection       'Bruker SMART'
_computing_data_reduction        'Bruker SAINT'
_computing_molecular_graphics    'Bruker SHELXTL'
_computing_publication_material  'Bruker SHELXTL'
_computing_structure_refinement  'SHELXL-97 (Sheldrick, 1997)'
_computing_structure_solution    'SHELXS-97 (Sheldrick, 1990)'
_diffrn_ambient_temperature      296(2)
_diffrn_measured_fraction_theta_full 1.000
_diffrn_measured_fraction_theta_max 1.000
_diffrn_measurement_device_type  'CCD area detector'
_diffrn_measurement_method       'phi and omega scans'
_diffrn_radiation_monochromator  graphite
_diffrn_radiation_source         'fine-focus sealed tube'
_diffrn_radiation_type           MoK\a
_diffrn_radiation_wavelength     0.71073
_diffrn_reflns_av_R_equivalents  0.0499
_diffrn_reflns_av_sigmaI/netI    0.0175
_diffrn_reflns_limit_h_max       9
_diffrn_reflns_limit_h_min       -9
_diffrn_reflns_limit_k_max       9
_diffrn_reflns_limit_k_min       -9
_diffrn_reflns_limit_l_max       18
_diffrn_reflns_limit_l_min       -18
_diffrn_reflns_number            10023
_diffrn_reflns_theta_full        27.42
_diffrn_reflns_theta_max         27.42
_diffrn_reflns_theta_min         1.40
_exptl_absorpt_coefficient_mu    76.129
_exptl_absorpt_correction_T_max  0.2889
_exptl_absorpt_correction_T_min  0.0071
_exptl_absorpt_correction_type   numerical
_exptl_absorpt_process_details   'face indexed'
_exptl_crystal_density_diffrn    7.411
_exptl_crystal_density_method    'not measured'
_exptl_crystal_F_000             1212
_exptl_crystal_size_max          0.291
_exptl_crystal_size_mid          0.254
_exptl_crystal_size_min          0.024
_refine_diff_density_max         1.003
_refine_diff_density_min         -0.955
_refine_diff_density_rms         0.233
_refine_ls_extinction_coef       0.00088(7)
_refine_ls_extinction_expression Fc^*^=kFc[1+0.001xFc^2^\l^3^/sin(2\q)]^-1/4^
_refine_ls_extinction_method     SHELXL
_refine_ls_goodness_of_fit_ref   1.332
_refine_ls_hydrogen_treatment    none
_refine_ls_matrix_type           full
_refine_ls_number_parameters     38
_refine_ls_number_reflns         530
_refine_ls_number_restraints     0
_refine_ls_restrained_S_all      1.332
_refine_ls_R_factor_all          0.0176
_refine_ls_R_factor_gt           0.0163
_refine_ls_shift/su_max          0.000
_refine_ls_shift/su_mean         0.000
_refine_ls_structure_factor_coef Fsqd
_refine_ls_weighting_details
'calc w=1/[\s^2^(Fo^2^)+(0.0129P)^2^+0.4888P] where P=(Fo^2^+2Fc^2^)/3'
_refine_ls_weighting_scheme      calc
_refine_ls_wR_factor_gt          0.0367
_refine_ls_wR_factor_ref         0.0370
_reflns_number_gt                506
_reflns_number_total             530
_reflns_threshold_expression     >2sigma(I)
_cod_data_source_file            JSSC-2011-184-2849.cif
_cod_data_source_block           2
_cod_depositor_comments
;
The following automatic conversions were performed:

data item '_symmetry_cell_setting' value 'Hexagonal' was changed to
'hexagonal' in accordance with the built-in table derived from the
CIF Core dictionary named 'cif_core.dic' version 2.4.5 last updated
on 2014-11-21.

data item '_exptl_crystal_density_meas' value 'not measured' was
changed to '?' -- the value is perceived as not measured.

Automatic conversion script
Id: cif_fix_values 8369 2020-08-20 11:38:08Z andrius 
;
_cod_original_sg_symbol_H-M      'P6(3)/m  '
_cod_database_code               1563108
loop_
_symmetry_equiv_pos_as_xyz
'x, y, z'
'-y, x-y, z'
'-x+y, -x, z'
'-x, -y, z+1/2'
'y, -x+y, z+1/2'
'x-y, x, z+1/2'
'-x, -y, -z'
'y, -x+y, -z'
'x-y, x, -z'
'x, y, -z-1/2'
'-y, x-y, -z-1/2'
'-x+y, -x, -z-1/2'
loop_
_atom_site_label
_atom_site_type_symbol
_atom_site_fract_x
_atom_site_fract_y
_atom_site_fract_z
_atom_site_U_iso_or_equiv
_atom_site_adp_type
_atom_site_occupancy
_atom_site_symmetry_multiplicity
_atom_site_calc_flag
_atom_site_refinement_flags
_atom_site_disorder_assembly
_atom_site_disorder_group
Pb1 Pb 0.31621(3) 0.99076(3) 0.605703(14) 0.01367(12) Uani 1 1 d . . .
B1 B 0.0091(12) 0.6419(12) 0.7500 0.0178(19) Uani 1 2 d S . .
O1 O 0.0014(9) 0.4480(7) 0.7500 0.0174(10) Uani 1 2 d S . .
O2 O 0.0105(5) 0.7353(6) 0.6667(3) 0.0170(8) Uani 1 1 d . . .
F1 F 0.3333 0.6667 0.5624(5) 0.0302(15) Uani 1 3 d S . .
F2 F 0.0000 1.0000 0.5000 0.0275(17) Uani 1 6 d S . .
loop_
_atom_site_aniso_label
_atom_site_aniso_U_11
_atom_site_aniso_U_22
_atom_site_aniso_U_33
_atom_site_aniso_U_23
_atom_site_aniso_U_13
_atom_site_aniso_U_12
Pb1 0.01352(14) 0.01279(13) 0.01438(18) 0.00097(7) 0.00112(6) 0.00634(9)
B1 0.016(4) 0.012(4) 0.030(6) 0.000 0.000 0.010(4)
O1 0.026(3) 0.015(2) 0.016(2) 0.000 0.000 0.013(2)
O2 0.0133(16) 0.0154(16) 0.022(2) 0.0071(16) -0.0001(16) 0.0070(13)
F1 0.0189(18) 0.0189(18) 0.053(5) 0.000 0.000 0.0095(9)
F2 0.026(2) 0.026(2) 0.030(5) 0.000 0.000 0.0131(11)
loop_
_atom_type_symbol
_atom_type_description
_atom_type_scat_dispersion_real
_atom_type_scat_dispersion_imag
_atom_type_scat_source
B B 0.0013 0.0007 'International Tables Vol C Tables 4.2.6.8 and 6.1.1.4'
O O 0.0106 0.0060 'International Tables Vol C Tables 4.2.6.8 and 6.1.1.4'
F F 0.0171 0.0103 'International Tables Vol C Tables 4.2.6.8 and 6.1.1.4'
Pb Pb -3.3944 10.1111 'International Tables Vol C Tables 4.2.6.8 and 6.1.1.4'
loop_
_geom_angle_atom_site_label_1
_geom_angle_atom_site_label_2
_geom_angle_atom_site_label_3
_geom_angle
_geom_angle_site_symmetry_1
_geom_angle_site_symmetry_3
O2 Pb1 O1 83.26(16) . 3_565
O2 Pb1 O2 92.76(19) . 2_675
O1 Pb1 O2 83.16(15) 3_565 2_675
O2 Pb1 F1 79.42(12) . .
O1 Pb1 F1 92.4(2) 3_565 .
O2 Pb1 F1 171.42(16) 2_675 .
O2 Pb1 F2 75.72(9) . .
O1 Pb1 F2 146.98(10) 3_565 .
O2 Pb1 F2 72.87(9) 2_675 .
F1 Pb1 F2 108.15(11) . .
O1 B1 O2 119.0(3) . 10_557
O1 B1 O2 119.0(3) . .
O2 B1 O2 122.0(6) 10_557 .
B1 O1 Pb1 113.50(10) . 2_665
B1 O1 Pb1 113.50(10) . 11_667
Pb1 O1 Pb1 132.8(2) 2_665 11_667
B1 O2 Pb1 120.8(4) . .
B1 O2 Pb1 118.7(4) . 3_465
Pb1 O2 Pb1 118.78(16) . 3_465
Pb1 F1 Pb1 113.84(13) . 2_665
Pb1 F1 Pb1 113.84(13) . 3_565
Pb1 F1 Pb1 113.84(13) 2_665 3_565
loop_
_geom_bond_atom_site_label_1
_geom_bond_atom_site_label_2
_geom_bond_distance
_geom_bond_site_symmetry_2
Pb1 O2 2.241(4) .
Pb1 O1 2.2915(18) 3_565
Pb1 O2 2.438(3) 2_675
Pb1 F1 2.4938(18) .
Pb1 F2 2.7882(2) .
B1 O1 1.378(8) .
B1 O2 1.386(5) 10_557
B1 O2 1.386(5) .
O1 Pb1 2.2915(18) 2_665
O1 Pb1 2.2915(18) 11_667
O2 Pb1 2.438(3) 3_465
F1 Pb1 2.4938(18) 2_665
F1 Pb1 2.4938(18) 3_565

File: test_datasets/COD/1563516.cif (part 1 of 3)
#------------------------------------------------------------------------------
#$Date: 2021-06-16 11:17:30 +0300 (Wed, 16 Jun 2021) $
#$Revision: 266487 $
#$URL: file:///home/coder/svn-repositories/cod/cif/1/56/35/1563516.cif $
#------------------------------------------------------------------------------
#
# This file is available in the Crystallography Open Database (COD),
# http://www.crystallography.net/
#
# All data on this site have been placed in the public domain by the
# contributors.
#
data_1563516
loop_
_publ_author_name
'Haberer, Almut'
'Kaindl, Reinhard'
'Oeckler, Oliver'
'Huppertz, Hubert'
_publ_section_title
;
 A new structure type of RE4B4O11F2: High-pressure synthesis and crystal
 structure of La4B4O11F2
;
_journal_issue                   9
_journal_name_full               'Journal of Solid State Chemistry'
_journal_page_first              1970
_journal_page_last               1979
_journal_paper_doi               10.1016/j.jssc.2010.06.019
_journal_volume                  183
_journal_year                    2010
_chemical_formula_moiety         'B4 F2 La4 O11'
_chemical_formula_sum            'B4 F2 La4 O11'
_chemical_formula_weight         812.88
_chemical_name_common            'lanthanum fluoride borate'
_space_group_IT_number           14
_space_group_name_Hall           '-P 2ybc'
_space_group_name_H-M_alt        'P 1 21/c 1'
_symmetry_cell_setting           monoclinic
_symmetry_space_group_name_Hall  '-P 2ybc'
_symmetry_space_group_name_H-M   'P 1 21/c 1'
_atom_sites_solution_hydrogens   none
_atom_sites_solution_primary     direct
_atom_sites_solution_secondary   difmap
_audit_creation_method           SHELXL-97
_cell_angle_alpha                90.00
_cell_angle_beta                 113.92(3)
_cell_angle_gamma                90.00
_cell_formula_units_Z            8
_cell_length_a                   7.7813(16)
_cell_length_b                   35.733(7)
_cell_length_c                   7.6572(15)
_cell_measurement_reflns_used    2335
_cell_measurement_temperature    293(2)
_cell_volume                     1946.2(8)
_computing_cell_refinement       'HKL Scalepack (Otwinowski & Minor 1997)'
_computing_data_collection       'Collect (Bruker AXS BV, 1997-2004)'
_computing_data_reduction
'HKL Denzo and Scalepack (Otwinowski & Minor 1997)'
_computing_molecular_graphics    'DIAMOND (Brandenburg & Berndt, 1999)'
_computing_publication_material  'enCIFer (Allen et al., 2004) and SHELXL97'
_computing_structure_refinement  'SHELXL-97 (Sheldrick, 1997)'
_computing_structure_solution    'SHELXS-97 (Sheldrick, 1990)'
_diffrn_ambient_temperature      293(2)
_diffrn_detector_area_resol_mean 9
_diffrn_measured_fraction_theta_full 0.964
_diffrn_measured_fraction_theta_max 0.964
_diffrn_measurement_device_type  KappaCCD
_diffrn_measurement_method       'CCD; rotation images; thick slices'
_diffrn_radiation_monochromator  graphite
_diffrn_radiation_source         'fine-focus sealed tube'
_diffrn_radiation_type           MoK\a
_diffrn_radiation_wavelength     0.71073
_diffrn_reflns_av_R_equivalents  0.0532
_diffrn_reflns_av_sigmaI/netI    0.0488
_diffrn_reflns_limit_h_max       15
_diffrn_reflns_limit_h_min       -15
_diffrn_reflns_limit_k_max       69
_diffrn_reflns_limit_k_min       -69
_diffrn_reflns_limit_l_max       15
_diffrn_reflns_limit_l_min       -14
_diffrn_reflns_number            64178
_diffrn_reflns_theta_full        45.40
_diffrn_reflns_theta_max         45.40
_diffrn_reflns_theta_min         3.34
_exptl_absorpt_coefficient_mu    17.299
_exptl_absorpt_correction_T_max  0.708
_exptl_absorpt_correction_T_min  0.667
_exptl_absorpt_correction_type   sphere
_exptl_absorpt_process_details
;
Interpolation using  Int.Tab. Vol. C (1992) p. 523,Tab. 6.3.3.3
for values of muR in the range 0-2.5, and Int.Tab. Vol.II (1959)
p.302; Table 5.3.6 B for muR in the range 2.6-10.0.
The interpolation procedure of C.W.Dwiggins Jr (Acta Cryst.(1975)
A31,146-148) is used with some modification.
;
_exptl_crystal_colour            colorless
_exptl_crystal_density_diffrn    5.548
_exptl_crystal_density_method    'not measured'
_exptl_crystal_description       irregular
_exptl_crystal_F_000             2832
_exptl_crystal_size_max          0.04
_exptl_crystal_size_mid          0.02
_exptl_crystal_size_min          0.02
_refine_diff_density_max         4.776
_refine_diff_density_min         -4.379
_refine_diff_density_rms         0.457
_refine_ls_extinction_method     none
_refine_ls_goodness_of_fit_ref   1.024
_refine_ls_hydrogen_treatment    none
_refine_ls_matrix_type           full
_refine_ls_number_parameters     379
_refine_ls_number_reflns         15796
_refine_ls_number_restraints     0
_refine_ls_restrained_S_all      1.024
_refine_ls_R_factor_all          0.0577
_refine_ls_R_factor_gt           0.0353
_refine_ls_shift/su_max          0.001
_refine_ls_shift/su_mean         0.000
_refine_ls_structure_factor_coef Fsqd
_refine_ls_weighting_details
'calc w=1/[\s^2^(Fo^2^)+(0.0188P)^2^+11.1671P] where P=(Fo^2^+2Fc^2^)/3'
_refine_ls_weighting_scheme      calc
_refine_ls_wR_factor_gt          0.0650
_refine_ls_wR_factor_ref         0.0718
_reflns_number_gt                12135
_reflns_number_total             15796
_reflns_threshold_expression     >2sigma(I)
_cod_data_source_file            JSSC-2010-183-1970.cif
_cod_data_source_block           spherical
_cod_original_cell_volume        1946.3(7)
_cod_original_sg_symbol_H-M      P21/c
_cod_database_code               1563516
loop_
_symmetry_equiv_pos_as_xyz
'x, y, z'
'-x, y+1/2, -z+1/2'
'-x, -y, -z'
'x, -y-1/2, z-1/2'
loop_
_atom_site_label
_atom_site_type_symbol
_atom_site_fract_x
_atom_site_fract_y
_atom_site_fract_z
_atom_site_U_iso_or_equiv
_atom_site_adp_type
_atom_site_occupancy
_atom_site_symmetry_multiplicity
_atom_site_calc_flag
_atom_site_refinement_flags
_atom_site_disorder_assembly
_atom_site_disorder_group
La1 La 0.48200(2) 0.234243(5) 0.25646(2) 0.00730(3) Uani 1 1 d . . .
La2 La 0.86556(2) 0.117015(5) -0.10844(2) 0.00820(3) Uani 1 1 d . . .
La3 La 0.95956(2) 0.227106(5) 0.74423(2) 0.00921(3) Uani 1 1 d . . .
La4 La 0.85704(2) 0.138323(5) 0.38092(2) 0.00670(3) Uani 1 1 d . . .
La5 La 0.36110(2) 0.142117(5) -0.12284(2) 0.00756(3) Uani 1 1 d . . .
La6 La 0.38039(3) 0.098889(6) -0.61524(3) 0.01151(3) Uani 1 1 d . . .
La7 La 0.50962(2) 0.016079(5) -0.24307(2) 0.00665(3) Uani 1 1 d . . .
La8 La -0.00918(2) 0.017185(5) -0.76363(2) 0.00719(3) Uani 1 1 d . . .
O1 O 0.6413(3) 0.03099(7) 0.1076(3) 0.0091(3) Uani 1 1 d . . .
O2 O 0.7167(3) 0.16148(7) 0.0277(3) 0.0107(4) Uani 1 1 d . . .
O3 O 0.2222(3) 0.04418(7) -0.1847(3) 0.0090(3) Uani 1 1 d . . .
O4 O 0.5641(4) 0.21490(7) 0.5829(3) 0.0128(4) Uani 1 1 d . . .
O5 O 0.7887(3) 0.16743(7) 0.6471(3) 0.0100(4) Uani 1 1 d . . .
O6 O 1.1869(3) 0.09572(7) 0.0025(4) 0.0127(4) Uani 1 1 d . . .
O7 O 1.1214(3) 0.17874(8) 0.5938(4) 0.0163(5) Uani 1 1 d . . .
O8 O 0.7443(3) 0.09222(7) 0.5613(3) 0.0125(4) Uani 1 1 d . . .
O9 O 0.1674(3) 0.25725(8) 0.0479(4) 0.0140(4) Uani 1 1 d . . .
O10 O 0.1014(3) 0.13927(8) -0.7532(3) 0.0132(4) Uani 1 1 d . . .
O11 O 1.1172(4) 0.17505(8) 0.9898(4) 0.0164(5) Uani 1 1 d . . .
O12 O -0.1380(4) 0.08154(8) -0.8254(4) 0.0196(5) Uani 1 1 d . . .
O13 O -0.0676(3) 0.04124(7) -0.4685(3) 0.0119(4) Uani 1 1 d . . .
O14 O 0.1279(4) 0.10204(8) -0.3818(4) 0.0183(5) Uani 1 1 d . . .
O15 O 0.2312(3) 0.04787(8) -0.4941(3) 0.0119(4) Uani 1 1 d . . .
O16 O 0.4851(3) 0.15034(8) 0.6240(3) 0.0134(4) Uani 1 1 d . . .
O17 O 0.7890(3) 0.22647(7) -0.0286(3) 0.0108(4) Uani 1 1 d . . .
O18 O 1.2517(3) 0.03512(8) 0.1360(3) 0.0138(4) Uani 1 1 d . . .
O19 O -0.3839(4) 0.03160(8) -0.4996(3) 0.0155(5) Uani 1 1 d . . .
O20 O -0.4411(4) 0.09462(8) -0.8296(4) 0.0154(4) Uani 1 1 d . . .
O21 O 0.1794(4) 0.20327(8) -0.6961(4) 0.0172(5) Uani 1 1 d . . .
O22 O 0.7885(4) 0.20890(8) 0.2775(5) 0.0244(6) Uani 1 1 d . . .
F1 F -0.1272(3) 0.03625(7) -1.1147(3) 0.0147(4) Uani 1 1 d . . .
F2 F 0.5482(3) 0.08495(7) -0.1972(4) 0.0251(5) Uani 1 1 d . . .
F3 F 0.4851(3) 0.16134(7) 0.2555(3) 0.0175(4) Uani 1 1 d . . .
F4 F 0.4119(5) 0.28744(8) 0.4254(4) 0.0282(6) Uani 1 1 d . . .
B1 B 0.6053(5) 0.17721(10) 0.6157(4) 0.0080(5) Uani 1 1 d . . .
B2 B 0.1340(5) 0.06364(12) -0.3831(5) 0.0126(6) Uani 1 1 d . . .
B3 B 1.2228(4) 0.05880(10) -0.0128(5) 0.0082(5) Uani 1 1 d . . .
B4 B -0.2362(5) 0.05502(10) -0.4674(5) 0.0085(5) Uani 1 1 d . . .
B5 B 0.1364(5) 0.17212(12) -0.8220(6) 0.0140(6) Uani 1 1 d . . .
B6 B -0.3269(6) 0.06945(13) -0.8600(7) 0.0191(7) Uani 1 1 d . . .
B7 B 0.1625(6) 0.29409(14) -0.0147(6) 0.0184(7) Uani 1 1 d . . .
B8 B 0.7590(6) 0.19900(13) 0.0783(7) 0.0196(8) Uani 1 1 d . . .
loop_
_atom_site_aniso_label
_atom_site_aniso_U_11
_atom_site_aniso_U_22
_atom_site_aniso_U_33
_atom_site_aniso_U_23
_atom_site_aniso_U_13
_atom_site_aniso_U_12
La1 0.00768(6) 0.00795(7) 0.00678(6) -0.00008(5) 0.00347(5) 0.00119(5)
La2 0.00852(6) 0.00874(7) 0.00800(6) 0.00019(5) 0.00405(5) -0.00048(5)
La3 0.01113(6) 0.00728(7) 0.01053(6) 0.00066(5) 0.00573(5) 0.00067(5)
La4 0.00761(5) 0.00703(7) 0.00648(5) -0.00005(5) 0.00390(4) -0.00016(5)
La5 0.00715(6) 0.00743(7) 0.00917(6) 0.00002(5) 0.00439(5) -0.00017(5)
La6 0.01121(7) 0.00942(8) 0.01305(7) 0.00000(6) 0.00406(5) -0.00094(5)
La7 0.00736(5) 0.00743(7) 0.00585(5) 0.00003(5) 0.00338(4) -0.00042(5)
La8 0.00718(5) 0.00777(7) 0.00742(6) 0.00055(5) 0.00377(4) 0.00024(5)
O1 0.0101(8) 0.0080(9) 0.0103(8) -0.0015(7) 0.0052(7) -0.0015(7)
O2 0.0110(8) 0.0093(10) 0.0115(9) -0.0014(7) 0.0042(7) 0.0009(7)
O3 0.0100(8) 0.0094(10) 0.0081(8) 0.0002(7) 0.0043(6) 0.0010(7)
O4 0.0197(10) 0.0091(10) 0.0104(9) -0.0009(7) 0.0070(8) 0.0022(8)
O5 0.0105(8) 0.0101(10) 0.0110(8) -0.0019(7) 0.0062(7) -0.0002(7)
O6 0.0131(9) 0.0106(11) 0.0166(10) -0.0024(8) 0.0083(8) -0.0006(8)
O7 0.0105(9) 0.0116(12) 0.0218(12) -0.0012(9) 0.0015(8) 0.0005(8)
O8 0.0156(10) 0.0093(10) 0.0153(10) -0.0003(8) 0.0090(8) -0.0005(8)
O9 0.0122(9) 0.0129(12) 0.0152(10) -0.0008(8) 0.0036(8) 0.0008(8)
O10 0.0109(9) 0.0169(12) 0.0142(9) 0.0003(8) 0.0074(8) -0.0007(8)
O11 0.0172(10) 0.0134(12) 0.0218(12) 0.0078(9) 0.0112(9) 0.0059(9)
O12 0.0372(15) 0.0105(12) 0.0147(11) 0.0019(9) 0.0141(11) 0.0029(10)
O13 0.0108(8) 0.0130(11) 0.0136(9) 0.0019(8) 0.0068(7) 0.0043(7)
O14 0.0188(11) 0.0091(11) 0.0153(11) 0.0021(9) -0.0050(9) -0.0001(9)
O15 0.0092(8) 0.0186(12) 0.0082(8) -0.0001(8) 0.0037(7) -0.0023(8)
O16 0.0150(10) 0.0163(12) 0.0126(9) -0.0035(8) 0.0094(8) -0.0072(8)
O17 0.0105(8) 0.0117(11) 0.0111(9) 0.0008(7) 0.0052(7) -0.0010(7)
O18 0.0122(9) 0.0175(12) 0.0154(10) 0.0078(9) 0.0093(8) 0.0048(8)
O19 0.0199(11) 0.0186(13) 0.0118(9) -0.0058(8) 0.0105(8) -0.0106(9)
O20 0.0175(10) 0.0148(12) 0.0186(11) -0.0002(9) 0.0122(9) 0.0029(9)
O21 0.0189(11) 0.0151(13) 0.0181(11) -0.0029(9) 0.0080(9) -0.0009(9)
O22 0.0119(10) 0.0094(12) 0.054(2) 0.0012(12) 0.0156(12) 0.0014(8)
F1 0.0143(8) 0.0174(11) 0.0129(8) -0.0007(7) 0.0061(7) 0.0015(7)
F2 0.0165(10) 0.0145(12) 0.0475(16) -0.0029(11) 0.0163(10) -0.0031(8)
F3 0.0192(10) 0.0168(11) 0.0199(10) -0.0012(8) 0.0114(8) -0.0013(8)
F4 0.0538(17) 0.0165(13) 0.0185(11) 0.0042(9) 0.0192(11) 0.0116(11)
B1 0.0094(11) 0.0076(13) 0.0069(11) -0.0012(9) 0.0031(9) -0.0007(9)
B2 0.0144(14) 0.0118(16) 0.0112(13) 0.0013(11) 0.0046(11) 0.0011(11)
B3 0.0080(11) 0.0089(14) 0.0092(11) -0.0009(10) 0.0051(9) 0.0004(9)
B4 0.0087(11) 0.0088(14) 0.0095(11) 0.0014(10) 0.0052(9) 0.0015(9)
B5 0.0097(12) 0.0164(18) 0.0155(14) -0.0031(12) 0.0046(11) -0.0001(11)
B6 0.0213(17) 0.0148(19) 0.0259(19) 0.0004(15) 0.0145(15) 0.0004(14)
B7 0.0146(15) 0.020(2) 0.0197(17) -0.0019(15) 0.0061(13) -0.0003(13)
B8 0.0227(18) 0.017(2) 0.0253(19) 0.0005(15) 0.0157(16) 0.0018(14)
loop_
_atom_type_symbol
_atom_type_description
_atom_type_scat_dispersion_real
_atom_type_scat_dispersion_imag
_atom_type_scat_source
B B 0.0013 0.0007 'International Tables Vol C Tables 4.2.6.8 and 6.1.1.4'
O O 0.0106 0.0060 'International Tables Vol C Tables 4.2.6.8 and 6.1.1.4'
F F 0.0171 0.0103 'International Tables Vol C Tables 4.2.6.8 and 6.1.1.4'
La La -0.2871 2.4523 'International Tables Vol C Tables 4.2.6.8 and 6.1.1.4'
loop_
_geom_angle_atom_site_label_1
_geom_angle_atom_site_label_2
_geom_angle_atom_site_label_3
_geom_angle
_geom_angle_site_symmetry_1
_geom_angle_site_symmetry_3
O4 La1 O9 122.92(9) . .
O4 La1 F4 72.63(8) . .
O9 La1 F4 73.22(9) . .
O4 La1 O4 138.21(9) . 4_565
O9 La1 O4 79.16(9) . 4_565
F4 La1 O4 82.93(9) . 4_565
O4 La1 F4 145.17(9) . 4_565
O9 La1 F4 72.14(10) . 4_565
F4 La1 F4 139.94(10) . 4_565
O4 La1 F4 71.38(8) 4_565 4_565
O4 La1 O22 89.11(11) . .
O9 La1 O22 146.84(10) . .
F4 La1 O22 130.61(11) . .
O4 La1 O22 81.59(10) 4_565 .
F4 La1 O22 76.23(12) 4_565 .
O4 La1 F3 73.62(8) . .
O9 La1 F3 109.89(8) . .
F4 La1 F3 140.51(8) . .
O4 La1 F3 136.53(8) 4_565 .
F4 La1 F3 71.60(8) 4_565 .
O22 La1 F3 68.13(8) . .
O4 La1 O17 73.68(8) . 4_566
O9 La1 O17 128.88(8) . 4_566
F4 La1 O17 66.95(9) . 4_566
O4 La1 O17 65.61(8) 4_565 4_566
F4 La1 O17 124.08(9) 4_565 4_566
O22 La1 O17 63.91(9) . 4_566
F3 La1 O17 121.20(7) . 4_566
O4 La1 O21 68.31(9) . 1_556
O9 La1 O21 62.69(9) . 1_556
F4 La1 O21 81.88(10) . 1_556
O4 La1 O21 141.57(9) 4_565 1_556
F4 La1 O21 99.37(9) 4_565 1_556
O22 La1 O21 133.73(9) . 1_556
F3 La1 O21 66.93(8) . 1_556
O17 La1 O21 136.48(7) 4_566 1_556
O4 La1 La1 36.01(6) . 4_566
O9 La1 La1 98.14(7) . 4_566
F4 La1 La1 36.69(6) . 4_566
O4 La1 La1 114.01(6) 4_565 4_566
F4 La1 La1 168.26(7) 4_565 4_566
O22 La1 La1 114.34(9) . 4_566
F3 La1 La1 106.77(5) . 4_566
O17 La1 La1 67.05(5) 4_566 4_566
O21 La1 La1 69.79(6) 1_556 4_566
O4 La1 La1 166.00(6) . 4_565
O9 La1 La1 70.72(7) . 4_565
F4 La1 La1 111.69(6) . 4_565
O4 La1 La1 34.91(6) 4_565 4_565
F4 La1 La1 36.54(6) 4_565 4_565
O22 La1 La1 78.03(9) . 4_565
F3 La1 La1 106.01(5) . 4_565
O17 La1 La1 95.43(6) 4_566 4_565
O21 La1 La1 124.89(6) 1_556 4_565
La1 La1 La1 147.221(13) 4_566 4_565
O4 La1 La3 105.34(7) . 4_565
O9 La1 La3 123.97(6) . 4_565
F4 La1 La3 98.65(8) . 4_565
O4 La1 La3 44.93(6) 4_565 4_565
F4 La1 La3 84.60(7) 4_565 4_565
O22 La1 La3 41.76(7) . 4_565
F3 La1 La3 109.60(5) . 4_565
O17 La1 La3 39.59(5) 4_566 4_565
O21 La1 La3 173.23(6) 1_556 4_565
La1 La1 La3 106.63(3) 4_566 4_565
La1 La1 La3 61.24(3) 4_565 4_565
O6 La2 O2 131.25(8) . .
O6 La2 O8 99.09(9) . 1_554
O2 La2 O8 128.31(8) . 1_554
O6 La2 O5 113.03(8) . 1_554
O2 La2 O5 80.73(8) . 1_554
O8 La2 O5 67.37(8) 1_554 1_554
O6 La2 O12 84.82(10) . 1_656
O2 La2 O12 77.71(9) . 1_656
O8 La2 O12 124.44(9) 1_554 1_656
O5 La2 O12 158.03(8) 1_554 1_656
O6 La2 F2 134.79(9) . .
O2 La2 F2 80.23(8) . .
O8 La2 F2 68.92(9) 1_554 .
O5 La2 F2 102.30(9) 1_554 .
O12 La2 F2 69.92(10) 1_656 .
O6 La2 O10 63.66(8) . 1_656
O2 La2 O10 67.98(8) . 1_656
O8 La2 O10 162.16(7) 1_554 1_656
O5 La2 O10 113.62(8) 1_554 1_656
O12 La2 O10 61.56(9) 1_656 1_656
F2 La2 O10 125.96(9) . 1_656
O6 La2 O11 67.61(8) . 1_554
O2 La2 O11 78.44(8) . 1_554
O8 La2 O11 119.02(8) 1_554 1_554
O5 La2 O11 65.53(8) 1_554 1_554
O12 La2 O11 113.60(9) 1_656 1_554
F2 La2 O11 156.88(8) . 1_554
O10 La2 O11 52.04(8) 1_656 1_554
O6 La2 F1 70.52(7) . 1_656
O2 La2 F1 132.46(7) . 1_656
O8 La2 F1 68.13(7) 1_554 1_656
O5 La2 F1 135.31(7) 1_554 1_656
O12 La2 F1 61.23(8) 1_656 1_656
F2 La2 F1 64.53(7) . 1_656
O10 La2 F1 107.46(7) 1_656 1_656
O11 La2 F1 138.13(7) 1_554 1_656
O6 La2 B5 68.70(10) . 1_656
O2 La2 B5 65.34(9) . 1_656
O8 La2 B5 145.87(10) 1_554 1_656
O5 La2 B5 87.66(10) 1_554 1_656
O12 La2 B5 87.24(11) 1_656 1_656
F2 La2 B5 142.19(10) . 1_656
O10 La2 B5 26.32(10) 1_656 1_656
O11 La2 B5 27.01(9) 1_554 1_656
F1 La2 B5 129.95(9) 1_656 1_656
O6 La2 B1 138.69(9) . 1_554
O2 La2 B1 63.20(8) . 1_554
O8 La2 B1 71.40(9) 1_554 1_554
O5 La2 B1 25.77(8) 1_554 1_554
O12 La2 B1 134.36(9) 1_656 1_554
F2 La2 B1 80.60(9) . 1_554
O10 La2 B1 117.83(9) 1_656 1_554
O11 La2 B1 81.91(9) 1_554 1_554
F1 La2 B1 133.63(8) 1_656 1_554
B5 La2 B1 96.38(10) 1_656 1_554
O6 La2 La4 98.27(7) . .
O2 La2 La4 41.90(6) . .
O8 La2 La4 156.14(6) 1_554 .
O5 La2 La4 119.67(5) 1_554 .
O12 La2 La4 41.60(7) 1_656 .
F2 La2 La4 87.22(7) . .
O10 La2 La4 40.30(5) 1_656 .
O11 La2 La4 82.85(6) 1_554 .
F1 La2 La4 102.82(4) 1_656 .
B5 La2 La4 56.93(8) 1_656 .
B1 La2 La4 105.09(6) 1_554 .
O5 La3 O9 136.65(8) . 1_656
O5 La3 O11 68.53(9) . .
O9 La3 O11 72.07(9) 1_656 .
O5 La3 O17 105.98(8) . 4_566
O9 La3 O17 114.03(9) 1_656 4_566
O11 La3 O17 173.81(9) . 4_566
O5 La3 O17 80.44(8) . 1_556
O9 La3 O17 71.92(8) 1_656 1_556
O11 La3 O17 73.99(8) . 1_556
O17 La3 O17 108.41(8) 4_566 1_556
O5 La3 O7 66.35(8) . .
O9 La3 O7 116.45(8) 1_656 .
O11 La3 O7 71.21(9) . .
O17 La3 O7 104.25(8) 4_566 .
O17 La3 O7 138.53(8) 1_556 .
O5 La3 O9 112.73(8) . 4_666
O9 La3 O9 97.07(8) 1_656 4_666
O11 La3 O9 110.11(8) . 4_666
O17 La3 O9 68.88(8) 4_566 4_666
O17 La3 O9 166.83(8) 1_556 4_666
O7 La3 O9 52.58(9) . 4_666
O5 La3 O22 122.24(8) . 4_566
O9 La3 O22 72.75(9) 1_656 4_566
O11 La3 O22 130.37(10) . 4_566
O17 La3 O22 54.64(9) 4_566 4_566
O17 La3 O22 62.45(9) 1_556 4_566
O7 La3 O22 157.82(10) . 4_566
O9 La3 O22 107.97(9) 4_666 4_566
O5 La3 O4 51.69(7) . .
O9 La3 O4 130.82(8) 1_656 .
O11 La3 O4 108.49(8) . .
O17 La3 O4 68.64(8) 4_566 .
O17 La3 O4 61.98(7) 1_556 .
O7 La3 O4 109.32(7) . .
O9 La3 O4 125.56(7) 4_666 .
O22 La3 O4 71.59(8) 4_566 .
O5 La3 O21 170.30(7) . 4_667
O9 La3 O21 50.98(8) 1_656 4_667
O11 La3 O21 114.95(9) . 4_667
O17 La3 O21 69.99(8) 4_566 4_667
O17 La3 O21 109.13(8) 1_556 4_667
O7 La3 O21 105.58(8) . 4_667
O9 La3 O21 57.71(8) 4_666 4_667
O22 La3 O21 63.24(8) 4_566 4_667
O4 La3 O21 130.84(7) . 4_667
O5 La3 B7 161.39(10) . 1_656
O9 La3 B7 26.87(11) 1_656 1_656
O11 La3 B7 98.56(11) . 1_656
O17 La3 B7 87.45(11) 4_566 1_656
O17 La3 B7 83.13(10) 1_556 1_656
O7 La3 B7 123.59(10) . 1_656
O9 La3 B7 83.87(10) 4_666 1_656
O22 La3 B7 55.48(10) 4_566 1_656
O4 La3 B7 125.97(10) . 1_656
O21 La3 B7 27.96(10) 4_667 1_656
O5 La3 B8 119.89(11) . 4_566
O9 La3 B8 92.49(11) 1_656 4_566
O11 La3 B8 159.36(10) . 4_566
O17 La3 B8 26.01(10) 4_566 4_566
O17 La3 B8 88.42(10) 1_556 4_566
O7 La3 B8 129.09(10) . 4_566
O9 La3 B8 84.81(10) 4_666 4_566
O22 La3 B8 29.05(11) 4_566 4_566
O4 La3 B8 70.93(10) . 4_566
O21 La3 B8 60.25(10) 4_667 4_566
B7 La3 B8 68.05(13) 1_656 4_566
O10 La4 O7 72.46(9) 1_656 .
O10 La4 O14 75.49(9) 1_656 1_656
O7 La4 O14 66.40(9) . 1_656
O10 La4 O8 136.40(8) 1_656 .
O7 La4 O8 113.37(9) . .
O14 La4 O8 69.13(9) 1_656 .
O10 La4 O5 140.23(8) 1_656 .
O7 La4 O5 67.88(8) . .
O14 La4 O5 91.05(9) 1_656 .
O8 La4 O5 66.07(8) . .
O10 La4 O12 63.69(9) 1_656 1_656
O7 La4 O12 129.81(10) . 1_656
O14 La4 O12 79.66(9) 1_656 1_656
O8 La4 O12 85.22(9) . 1_656
O5 La4 O12 151.23(8) . 1_656
O10 La4 O2 68.78(8) 1_656 .
O7 La4 O2 112.38(9) . .
O14 La4 O2 142.11(9) 1_656 .
O8 La4 O2 133.02(8) . .
O5 La4 O2 124.68(8) . .
O12 La4 O2 73.65(8) 1_656 .
O10 La4 O22 87.63(9) 1_656 .
O7 La4 O22 69.86(9) . .
O14 La4 O22 136.04(9) 1_656 .
O8 La4 O22 135.78(9) . .
O5 La4 O22 76.42(10) . .
O12 La4 O22 128.35(10) 1_656 .
O2 La4 O22 55.62(10) . .
O10 La4 O20 111.86(8) 1_656 1_656
O7 La4 O20 175.60(8) . 1_656
O14 La4 O20 113.34(9) 1_656 1_656
O8 La4 O20 63.07(8) . 1_656
O5 La4 O20 107.85(7) . 1_656
O12 La4 O20 53.59(9) 1_656 1_656
O2 La4 O20 70.69(8) . 1_656
O22 La4 O20 110.60(9) . 1_656
O10 La4 F3 135.46(8) 1_656 .
O7 La4 F3 121.37(8) . .
O14 La4 F3 148.56(9) 1_656 .
O8 La4 F3 80.67(8) . .
O5 La4 F3 68.11(7) . .
O12 La4 F3 107.04(9) 1_656 .
O2 La4 F3 66.92(7) . .
O22 La4 F3 63.69(8) . .
O20 La4 F3 56.36(8) 1_656 .
O10 La4 B8 71.01(10) 1_656 .
O7 La4 B8 88.33(12) . .
O14 La4 B8 142.89(11) 1_656 .
O8 La4 B8 147.98(10) . .
O5 La4 B8 104.56(10) . .
O12 La4 B8 98.97(11) 1_656 .
O2 La4 B8 27.34(11) . .
O22 La4 B8 29.39(12) . .
O20 La4 B8 93.88(11) 1_656 .
F3 La4 B8 67.70(10) . .
O10 La4 B6 90.62(10) 1_656 1_656
O7 La4 B6 156.52(10) . 1_656
O14 La4 B6 94.07(11) 1_656 1_656
O8 La4 B6 67.90(10) . 1_656
O5 La4 B6 128.08(10) . 1_656
O12 La4 B6 28.17(11) 1_656 1_656
O2 La4 B6 74.52(11) . 1_656
O22 La4 B6 126.93(12) . 1_656
O20 La4 B6 26.15(10) 1_656 1_656
F3 La4 B6 82.10(10) . 1_656
B8 La4 B6 101.70(13) . 1_656
O16 La5 O14 80.70(9) 1_554 .
O16 La5 F4 84.88(8) 1_554 4_565
O14 La5 F4 133.95(9) . 4_565
O16 La5 O6 142.48(8) 1_554 1_455
O14 La5 O6 66.78(9) . 1_455
F4 La5 O6 131.20(8) 4_565 1_455
O16 La5 O7 70.31(9) 1_554 1_454
O14 La5 O7 65.23(9) . 1_454
F4 La5 O7 68.73(9) 4_565 1_454
O6 La5 O7 109.41(8) 1_455 1_454
O16 La5 O2 68.96(8) 1_554 .
O14 La5 O2 142.19(9) . .
F4 La5 O2 66.56(9) 4_565 .
O6 La5 O2 129.07(8) 1_455 .
O7 La5 O2 120.77(8) 1_454 .
O16 La5 O11 138.44(9) 1_554 1_454
O14 La5 O11 97.23(10) . 1_454
F4 La5 O11 66.74(9) 4_565 1_454
O6 La5 O11 66.98(8) 1_455 1_454
O7 La5 O11 71.30(9) 1_454 1_454
O2 La5 O11 120.39(8) . 1_454
O16 La5 F2 61.07(9) 1_554 .
O14 La5 F2 71.46(9) . .
F4 La5 F2 135.38(9) 4_565 .
O6 La5 F2 90.11(8) 1_455 .
O7 La5 F2 118.39(9) 1_454 .
O2 La5 F2 74.29(7) . .
O11 La5 F2 157.07(8) 1_454 .
O16 La5 O20 116.24(8) 1_554 1_656
O14 La5 O20 106.20(9) . 1_656
F4 La5 O20 119.36(9) 4_565 1_656
O6 La5 O20 59.88(8) 1_455 1_656
O7 La5 O20 169.05(8) 1_454 1_656
O2 La5 O20 70.17(8) . 1_656
O11 La5 O20 104.28(8) 1_454 1_656
F2 La5 O20 62.09(8) . 1_656
O16 La5 F3 134.90(7) 1_554 .
O14 La5 F3 143.65(8) . .
F4 La5 F3 68.44(8) 4_565 .
O6 La5 F3 77.26(8) 1_455 .
O7 La5 F3 125.99(8) 1_454 .
O2 La5 F3 67.24(7) . .
O11 La5 F3 62.49(8) 1_454 .
F2 La5 F3 115.04(8) . .
O20 La5 F3 56.56(8) 1_656 .
O16 La5 La2 50.54(6) 1_554 .
O14 La5 La2 106.29(7) . .
F4 La5 La2 97.18(7) 4_565 .
O6 La5 La2 120.59(6) 1_455 .
O7 La5 La2 120.48(6) 1_454 .
O2 La5 La2 36.40(5) . .
O11 La5 La2 156.39(6) 1_454 .
F2 La5 La2 39.28(5) . .
O20 La5 La2 67.52(5) 1_656 .
F3 La5 La2 96.10(6) . .
O16 La5 La2 136.39(6) 1_554 1_455
O14 La5 La2 60.03(7) . 1_455
F4 La5 La2 108.15(7) 4_565 1_455
O6 La5 La2 35.20(6) 1_455 1_455
O7 La5 La2 76.12(6) 1_454 1_455
O2 La5 La2 154.59(5) . 1_455
O11 La5 La2 42.90(6) 1_454 1_455
F2 La5 La2 116.37(5) . 1_455
O20 La5 La2 93.79(6) 1_656 1_455
F3 La5 La2 87.56(5) . 1_455
La2 La5 La2 153.877(10) . 1_455
O10 La6 O16 81.46(9) . 1_554
O10 La6 O15 97.11(8) . .
O16 La6 O15 108.94(8) 1_554 .
O10 La6 O20 112.03(8) . 1_655
O16 La6 O20 114.65(8) 1_554 1_655
O15 La6 O20 130.06(9) . 1_655
O10 La6 O8 149.33(8) . 1_554
O16 La6 O8 73.93(8) 1_554 1_554
O15 La6 O8 107.89(8) . 1_554
O20 La6 O8 64.38(8) 1_655 1_554
O10 La6 O6 63.34(8) . 1_454
O16 La6 O6 134.60(8) 1_554 1_454
O15 La6 O6 103.32(7) . 1_454
O20 La6 O6 60.57(8) 1_655 1_454
O8 La6 O6 124.74(8) 1_554 1_454
O10 La6 F3 72.69(8) . 1_554
O16 La6 F3 66.51(8) 1_554 1_554
O15 La6 F3 169.12(8) . 1_554
O20 La6 F3 59.25(8) 1_655 1_554
O8 La6 F3 80.78(8) 1_554 1_554
O6 La6 F3 75.83(7) 1_454 1_554
O10 La6 O18 99.82(8) . 1_454
O16 La6 O18 174.27(7) 1_554 1_454
O15 La6 O18 65.40(7) . 1_454
O20 La6 O18 70.15(8) 1_655 1_454
O8 La6 O18 106.50(8) 1_554 1_454
O6 La6 O18 49.98(7) 1_454 1_454
F3 La6 O18 119.22(7) 1_554 1_454
O10 La6 O19 160.90(8) . 1_655
O16 La6 O19 113.90(8) 1_554 1_655
O15 La6 O19 67.83(7) . 1_655
O20 La6 O19 73.03(8) 1_655 1_655
O8 La6 O19 49.77(7) 1_554 1_655
O6 La6 O19 107.38(7) 1_454 1_655
F3 La6 O19 122.93(7) 1_554 1_655
O18 La6 O19 63.77(7) 1_454 1_655
O10 La6 F2 119.17(8) . .
O16 La6 F2 57.34(8) 1_554 .
O15 La6 F2 63.29(7) . .
O20 La6 F2 124.62(8) 1_655 .
O8 La6 F2 60.99(7) 1_554 .
O6 La6 F2 166.25(7) 1_454 .
F3 La6 F2 117.92(7) 1_554 .
O18 La6 F2 117.64(7) 1_454 .
O19 La6 F2 65.74(7) 1_655 .
O10 La6 B3 85.47(9) . 1_454
O16 La6 B3 159.49(9) 1_554 1_454
O15 La6 B3 88.26(8) . 1_454
O20 La6 B3 56.44(9) 1_655 1_454
O8 La6 B3 112.17(8) 1_554 1_454
O6 La6 B3 25.71(8) 1_454 1_454
F3 La6 B3 94.55(8) 1_554 1_454
O18 La6 B3 25.79(8) 1_454 1_454
O19 La6 B3 82.47(8) 1_655 1_454
F2 La6 B3 143.10(8) . 1_454
O10 La6 B4 171.75(8) . 1_655
O16 La6 B4 97.10(9) 1_554 1_655
O15 La6 B4 91.04(8) . 1_655
O20 La6 B4 61.12(9) 1_655 1_655
O8 La6 B4 25.31(9) 1_554 1_655
O6 La6 B4 113.59(8) 1_454 1_655
F3 La6 B4 99.25(8) 1_554 1_655
O18 La6 B4 82.43(8) 1_454 1_655
O19 La6 B4 25.56(8) 1_655 1_655
F2 La6 B4 65.80(8) . 1_655
B3 La6 B4 93.57(9) 1_454 1_655
O19 La7 O19 71.13(9) 1_655 3_554
O19 La7 F2 80.26(9) 1_655 .
O19 La7 F2 140.92(9) 3_554 .
O19 La7 O18 88.91(9) 1_655 3_755
O19 La7 O18 76.08(10) 3_554 3_755
F2 La7 O18 130.36(9) . 3_755
O19 La7 O1 147.15(8) 1_655 3_655
O19 La7 O1 76.59(8) 3_554 3_655
F2 La7 O1 131.01(8) . 3_655
O18 La7 O1 77.47(8) 3_755 3_655
O19 La7 O15 75.80(8) 1_655 .
O19 La7 O15 76.28(9) 3_554 .
F2 La7 O15 71.20(9) . .
O18 La7 O15 151.53(8) 3_755 .
O1 La7 O15 102.53(8) 3_655 .
O19 La7 O1 132.48(8) 1_655 .
O19 La7 O1 148.37(8) 3_554 .
F2 La7 O1 70.47(9) . .
O18 La7 O1 82.98(8) 3_755 .
O1 La7 O1 75.90(8) 3_655 .
O15 La7 O1 125.01(8) . .
O19 La7 O3 128.59(9) 1_655 .
O19 La7 O3 107.79(8) 3_554 .
F2 La7 O3 70.31(8) . .
O18 La7 O3 142.06(7) 3_755 .
O1 La7 O3 67.36(7) 3_655 .
O15 La7 O3 55.41(7) . .
O1 La7 O3 75.27(7) . .
O19 La7 F1 65.85(8) 1_655 1_656
O19 La7 F1 119.44(8) 3_554 1_656
F2 La7 F1 68.52(7) . 1_656
O18 La7 F1 62.91(8) 3_755 1_656
O1 La7 F1 128.97(7) 3_655 1_656
O15 La7 F1 127.73(8) . 1_656
O1 La7 F1 68.86(7) . 1_656
O3 La7 F1 132.15(7) . 1_656
O19 La7 B2 99.81(10) 1_655 .
O19 La7 B2 94.96(10) 3_554 .
F2 La7 B2 63.84(9) . .
O18 La7 B2 164.89(9) 3_755 .
O1 La7 B2 88.70(9) 3_655 .
O15 La7 B2 26.73(8) . .
O1 La7 B2 99.70(9) . .
O3 La7 B2 29.30(8) . .
F1 La7 B2 131.99(9) 1_656 .
O19 La7 La6 47.98(7) 1_655 .
O19 La7 La6 92.19(7) 3_554 .
F2 La7 La6 48.74(7) . .
O18 La7 La6 136.44(5) 3_755 .
O1 La7 La6 141.07(5) 3_655 .
O15 La7 La6 38.69(6) . .
O1 La7 La6 119.14(6) . .
O3 La7 La6 81.50(5) . .
F1 La7 La6 89.16(5) 1_656 .
B2 La7 La6 54.77(7) . .
O19 La7 La7 163.89(7) 1_655 3_655
O19 La7 La7 113.20(6) 3_554 3_655
F2 La7 La7 101.72(7) . 3_655
O18 La7 La7 77.59(6) 3_755 3_655
O1 La7 La7 38.02(5) 3_655 3_655
O15 La7 La7 120.12(5) . 3_655
O1 La7 La7 37.87(5) . 3_655
O3 La7 La7 66.10(5) . 3_655
F1 La7 La7 99.74(5) 1_656 3_655
B2 La7 La7 95.32(7) . 3_655
La6 La7 La7 143.294(10) . 3_655
O15 La8 O12 81.66(10) . .
O15 La8 O18 72.86(8) . 1_454
O12 La8 O18 91.11(9) . 1_454
O15 La8 O1 125.50(8) . 1_454
O12 La8 O1 57.19(9) . 1_454
O18 La8 O1 134.36(8) 1_454 1_454
O15 La8 F1 111.16(8) . 3_553
O12 La8 F1 145.65(8) . 3_553
O18 La8 F1 64.67(8) 1_454 3_553
O1 La8 F1 123.06(7) 1_454 3_553
O15 La8 F1 126.98(8) . .
O12 La8 F1 66.83(8) . .
O18 La8 F1 66.62(8) 1_454 .
O1 La8 F1 70.60(7) 1_454 .
F1 La8 F1 80.80(8) 3_553 .
O15 La8 O13 57.30(8) . .
O12 La8 O13 70.26(8) . .
O18 La8 O13 128.29(9) 1_454 .
O1 La8 O13 74.84(8) 1_454 .
F1 La8 O13 143.77(7) 3_553 .
F1 La8 O13 134.80(7) . .
O15 La8 O13 84.18(8) . 3_554
O12 La8 O13 145.48(8) . 3_554
O18 La8 O13 114.42(8) 1_454 3_554
O1 La8 O13 109.19(7) 1_454 3_554
F1 La8 O13 68.84(7) 3_553 3_554
F1 La8 O13 143.43(8) . 3_554
O13 La8 O13 75.58(9) . 3_554
O15 La8 O3 135.75(8) . 3_554
O12 La8 O3 123.61(9) . 3_554
O18 La8 O3 133.44(8) 1_454 3_554
O1 La8 O3 66.44(7) 1_454 3_554
F1 La8 O3 69.87(7) 3_553 3_554
F1 La8 O3 97.23(7) . 3_554
O13 La8 O3 94.74(7) . 3_554
O13 La8 O3 53.96(8) 3_554 3_554
O15 La8 B6 101.95(11) . .
O12 La8 B6 29.45(12) . .
O18 La8 B6 117.35(10) 1_454 .
O1 La8 B6 28.39(11) 1_454 .
F1 La8 B6 144.98(11) 3_553 .
F1 La8 B6 70.12(10) . .
O13 La8 B6 65.61(11) . .
O13 La8 B6 127.33(10) 3_554 .
O3 La8 B6 94.35(10) 3_554 .
O15 La8 B2 26.63(9) . .
O12 La8 B2 69.52(10) . .
O18 La8 B2 96.98(10) 1_454 .
O1 La8 B2 100.32(9) 1_454 .
F1 La8 B2 133.99(9) 3_553 .
F1 La8 B2 132.55(9) . .
O13 La8 B2 31.53(9) . .
O13 La8 B2 83.99(9) 3_554 .
O3 La8 B2 122.37(9) 3_554 .
B6 La8 B2 80.98(12) . .
O15 La8 La8 129.23(6) . 3_553
O12 La8 La8 106.32(6) . 3_553
O18 La8 La8 57.22(7) 1_454 3_553
O1 La8 La8 97.94(6) 1_454 3_553
F1 La8 La8 40.57(5) 3_553 3_553
F1 La8 La8 40.23(5) . 3_553
O13 La8 La8 172.77(5) . 3_553
O13 La8 La8 107.04(5) 3_554 3_553
O3 La8 La8 81.82(5) 3_554 3_553
B6 La8 La8 108.16(9) . 3_553
B2 La8 La8 154.15(7) . 3_553
B6 O1 La7 131.7(2) 1_656 3_655
B6 O1 La7 111.3(2) 1_656 .
La7 O1 La7 104.10(8) 3_655 .
B6 O1 La8 92.1(2) 1_656 1_656
La7 O1 La8 108.49(9) 3_655 1_656
La7 O1 La8 106.41(8) . 1_656
B8 O2 La2 130.2(2) . .
B8 O2 La4 93.7(2) . .
La2 O2 La4 99.51(8) . .
B8 O2 La5 117.6(2) . .
La2 O2 La5 103.87(9) . .
La4 O2 La5 107.21(9) . .
B3 O3 B2 125.3(3) 1_455 .
B3 O3 La7 127.76(18) 1_455 .
B2 O3 La7 94.18(17) . .
B3 O3 La8 102.01(18) 1_455 3_554
B2 O3 La8 102.71(18) . 3_554
La7 O3 La8 100.30(8) . 3_554
B1 O4 La1 114.24(18) . .
B1 O4 La1 134.96(19) . 4_566
La1 O4 La1 109.07(10) . 4_566
B1 O4 La3 86.55(18) . .
La1 O4 La3 101.00(9) . .
La1 O4 La3 97.06(8) 4_566 .
B1 O5 La3 102.98(19) . .
B1 O5 La2 103.20(18) . 1_556
La3 O5 La2 117.62(9) . 1_556
B1 O5 La4 119.98(18) . .
La3 O5 La4 109.60(8) . .
La2 O5 La4 104.10(9) 1_556 .
B3 O6 La2 119.58(19) . .
B3 O6 La5 115.88(19) . 1_655
La2 O6 La5 107.10(10) . 1_655
B3 O6 La6 95.16(19) . 1_656
La2 O6 La6 114.29(9) . 1_656
La5 O6 La6 103.42(9) 1_655 1_656
B7 O7 La4 109.9(2) 4_666 .
B7 O7 La5 126.3(2) 4_666 1_656
La4 O7 La5 112.31(11) . 1_656
B7 O7 La3 93.9(2) 4_666 .
La4 O7 La3 104.40(9) . .
La5 O7 La3 105.89(10) 1_656 .
B4 O8 La2 119.4(2) 1_656 1_556
B4 O8 La4 117.45(19) 1_656 .
La2 O8 La4 104.60(9) 1_556 .
B4 O8 La6 100.01(19) 1_656 1_556
La2 O8 La6 112.38(9) 1_556 1_556
La4 O8 La6 101.65(9) . 1_556
B7 O9 La1 114.8(2) . .
B7 O9 La3 99.9(2) . 1_454
La1 O9 La3 124.31(11) . 1_454
B7 O9 La3 93.3(2) . 4_465
La1 O9 La3 111.97(10) . 4_465
La3 O9 La3 107.75(9) 1_454 4_465
B5 O10 La6 113.1(2) . .
B5 O10 La4 118.5(2) . 1_454
La6 O10 La4 120.08(10) . 1_454
B5 O10 La2 91.4(2) . 1_454
La6 O10 La2 112.30(10) . 1_454
La4 O10 La2 95.17(8) 1_454 1_454
B5 O11 La3 129.1(2) 1_657 .
B5 O11 La5 120.8(2) 1_657 1_656
La3 O11 La5 105.93(9) . 1_656
B5 O11 La2 89.6(2) 1_657 1_556
La3 O11 La2 105.70(10) . 1_556
La5 O11 La2 95.78(9) 1_656 1_556
B6 O12 La8 93.4(2) . .
B6 O12 La2 110.9(2) . 1_454
La8 O12 La2 119.12(11) . 1_454
B6 O12 La4 94.6(2) . 1_454
La8 O12 La4 135.92(11) . 1_454
La2 O12 La4 97.99(10) 1_454 1_454
B4 O13 B2 124.8(3) . .
B4 O13 La8 127.44(19) . .
B2 O13 La8 91.80(16) . .
B4 O13 La8 103.28(19) . 3_554
B2 O13 La8 101.42(17) . 3_554
La8 O13 La8 104.42(9) . 3_554
B2 O14 La4 122.1(2) . 1_454
B2 O14 La5 123.9(2) . .
La4 O14 La5 113.61(11) 1_454 .
B2 O15 La8 105.55(19) . .
B2 O15 La7 102.64(18) . .
La8 O15 La7 125.32(12) . .
B2 O15 La6 111.0(2) . .
La8 O15 La6 108.99(9) . .
La7 O15 La6 102.99(8) . .
B1 O16 La6 120.90(19) . 1_556
B1 O16 La5 127.3(2) . 1_556
La6 O16 La5 111.63(9) 1_556 1_556
B8 O17 La3 97.7(2) . 4_565
B8 O17 La3 132.4(2) . 1_554
La3 O17 La3 107.72(8) 4_565 1_554
B8 O17 La1 114.8(2) . 4_565
La3 O17 La1 101.45(9) 4_565 4_565
La3 O17 La1 98.92(8) 1_554 4_565
B3 O18 La7 125.34(19) . 3_755
B3 O18 La8 122.05(19) . 1_656
La7 O18 La8 107.26(9) 3_755 1_656
B3 O18 La6 87.5(2) . 1_656
La7 O18 La6 110.50(9) 3_755 1_656
La8 O18 La6 96.11(8) 1_656 1_656
B4 O19 La7 121.5(2) . 1_455
B4 O19 La7 126.7(2) . 3_554
La7 O19 La7 108.87(9) 1_455 3_554
B4 O19 La6 85.9(2) . 1_455
La7 O19 La6 93.06(8) 1_455 1_455
La7 O19 La6 108.98(10) 3_554 1_455
B6 O20 La6 136.1(3) . 1_455
B6 O20 La4 91.2(2) . 1_454
La6 O20 La4 98.08(9) 1_455 1_454
B6 O20 La5 117.5(2) . 1_454
La6 O20 La5 102.66(9) 1_455 1_454
La4 O20 La5 101.02(10) 1_454 1_454
B5 O21 B7 127.8(3) . 4_565
B5 O21 La1 101.8(2) . 1_554
B7 O21 La1 120.9(2) 4_565 1_554
B5 O21 La3 126.4(2) . 4_464
B7 O21 La3 79.7(2) 4_565 4_464
La1 O21 La3 96.54(9) 1_554 4_464
B8 O22 La1 105.9(2) . .
B8 O22 La4 90.5(2) . .
La1 O22 La4 116.05(11) . .
B8 O22 La3 89.0(2) . 4_565
La1 O22 La3 100.42(10) . 4_565
La4 O22 La3 142.13(11) . 4_565
La8 F1 La8 99.20(8) 3_553 .
La8 F1 La7 101.43(8) 3_553 1_454
La8 F1 La7 100.92(8) . 1_454
La8 F1 La2 140.53(9) 3_553 1_454
La8 F1 La2 104.48(7) . 1_454
La7 F1 La2 104.46(7) 1_454 1_454
La7 F2 La2 122.03(10) . .
La7 F2 La5 137.21(10) . .
La2 F2 La5 98.66(9) . .
La7 F2 La6 92.22(9) . .
La2 F2 La6 99.62(9) . .
La5 F2 La6 93.52(8) . .
La1 F3 La6 145.25(9) . 1_556
La1 F3 La5 104.69(8) . .
La6 F3 La5 98.69(8) 1_556 .
La1 F3 La4 107.72(8) . .
La6 F3 La4 93.18(8) 1_556 .
La5 F3 La4 99.33(8) . .
La1 F4 La1 106.78(10) . 4_566
La1 F4 La5 137.23(11) . 4_566
La1 F4 La5 114.30(10) 4_566 4_566
O16 B1 O4 125.6(3) . .
O16 B1 O5 119.4(3) . .
O4 B1 O5 115.0(3) . .
O16 B1 La3 159.1(2) . .
O4 B1 La3 66.90(17) . .
O5 B1 La3 50.97(15) . .
O16 B1 La2 75.60(19) . 1_556
O4 B1 La2 146.5(2) . 1_556
O5 B1 La2 51.03(15) . 1_556
La3 B1 La2 86.09(8) . 1_556
O14 B2 O15 114.7(3) . .
O14 B2 O3 116.3(3) . .
O15 B2 O3 105.6(3) . .
O14 B2 O13 117.4(3) . .
O15 B2 O13 102.5(3) . .
O3 B2 O13 98.2(2) . .
O14 B2 La8 122.3(2) . .
O15 B2 La8 47.82(14) . .
O3 B2 La8 121.4(2) . .
O13 B2 La8 56.68(14) . .
O14 B2 La7 124.3(2) . .
O15 B2 La7 50.63(15) . .
O3 B2 La7 56.52(14) . .
O13 B2 La7 118.3(2) . .
La8 B2 La7 87.83(10) . .
O18 B3 O6 120.0(3) . .
O18 B3 O3 119.1(3) . 1_655
O6 B3 O3 120.9(3) . 1_655
O18 B3 La6 66.69(18) . 1_656
O6 B3 La6 59.13(16) . 1_656
O3 B3 La6 157.9(2) 1_655 1_656
O19 B4 O8 119.1(3) . 1_454
O19 B4 O13 120.4(3) . .
O8 B4 O13 120.5(3) 1_454 .
O19 B4 La6 68.50(18) . 1_455
O8 B4 La6 54.69(15) 1_454 1_455
O13 B4 La6 157.6(2) . 1_455
O10 B5 O11 120.8(3) . 1_453
O10 B5 O21 116.3(3) . .
O11 B5 O21 122.7(4) 1_453 .
O10 B5 La2 62.23(18) . 1_454
O11 B5 La2 63.43(19) 1_453 1_454
O21 B5 La2 153.4(2) . 1_454
O20 B6 O1 127.1(4) . 1_454
O20 B6 O12 117.4(4) . .
O1 B6 O12 114.7(3) 1_454 .
O20 B6 La8 157.6(3) . .
O1 B6 La8 59.48(18) 1_454 .
O12 B6 La8 57.11(19) . .
O20 B6 La4 62.6(2) . 1_454
O1 B6 La4 154.4(3) 1_454 1_454
O12 B6 La4 57.2(2) . 1_454
La8 B6 La4 102.66(14) . 1_454
O9 B7 O7 115.6(3) . 4_465
O9 B7 O21 112.9(4) . 4_566
O7 B7 O21 131.0(4) 4_465 4_566
O9 B7 La3 53.27(18) . 1_454
O7 B7 La3 136.0(3) 4_465 1_454
O21 B7 La3 72.3(2) 4_566 1_454
O9 B7 La3 59.89(19) . 4_465
O7 B7 La3 59.24(19) 4_465 4_465
O21 B7 La3 154.1(3) 4_566 4_465
La3 B7 La3 85.52(12) 1_454 4_465
O17 B8 O2 127.2(4) . .
O17 B8 O22 116.9(4) . .
O2 B8 O22 115.7(3) . .
O17 B8 La4 157.7(3) . .
O2 B8 La4 58.97(19) . .
O22 B8 La4 60.1(2) . .
O17 B8 La3 56.3(2) . 4_565
O2 B8 La3 164.5(3) . 4_565
O22 B8 La3 62.0(2) . 4_565
La4 B8 La3 111.74(15) . 4_565
loop_
_geom_bond_atom_site_label_1
_geom_bond_atom_site_label_2
_geom_bond_distance
_geom_bond_site_symmetry_2
La1 O4 2.417(2) .
La1 O9 2.459(3) .
La1 F4 2.481(3) .
La1 O4 2.483(2) 4_565
La1 F4 2.490(2) 4_565
La1 O22 2.494(3) .
La1 F3 2.605(3) .
La1 O17 2.683(3) 4_566
La1 O21 2.756(3) 1_556
La1 La1 3.9908(7) 4_566
La1 La1 3.9908(7) 4_565
La1 La3 4.0009(8) 4_565
La2 O6 2.415(2) .
La2 O2 2.436(2) .
La2 O8 2.477(3) 1_554
La2 O5 2.490(2) 1_554
La2 O12 2.521(3) 1_656
La2 F2 2.552(2) .
La2 O10 2.711(3) 1_656
La2 O11 2.740(3) 1_554
La2 F1 2.887(2) 1_656
La2 B5 3.063(4) 1_656
La2 B1 3.118(4) 1_554
La2 La4 3.8505(8) .
La3 O5 2.463(2) .
La3 O9 2.477(3) 1_656
La3 O11 2.575(3) .
La3 O17 2.575(2) 4_566
La3 O17 2.581(2) 1_556
La3 O7 2.660(3) .
La3 O9 2.676(3) 4_666
La3 O22 2.709(3) 4_566
La3 O4 2.847(3) .
La3 O21 2.948(3) 4_667
La3 B7 3.044(5) 1_656
La3 B8 3.068(5) 4_566
La4 O10 2.501(2) 1_656
La4 O7 2.501(3) .
La4 O14 2.514(3) 1_656
La4 O8 2.525(2) .
La4 O5 2.529(2) .
La4 O12 2.581(3) 1_656
La4 O2 2.607(2) .
La4 O22 2.632(3) .
La4 O20 2.718(3) 1_656
La4 F3 2.779(2) .
La4 B8 3.036(5) .
La4 B6 3.061(5) 1_656
La5 O16 2.509(2) 1_554
La5 O14 2.522(3) .
La5 F4 2.551(3) 4_565
La5 O6 2.561(3) 1_455
La5 O7 2.573(3) 1_454
La5 O2 2.623(2) .
La5 O11 2.657(3) 1_454
La5 F2 2.700(3) .
La5 O20 2.737(3) 1_656
La5 F3 2.744(2) .
La5 La2 4.0037(8) 1_455
La6 O10 2.460(3) .
La6 O16 2.488(3) 1_554
La6 O15 2.531(2) .
La6 O20 2.549(2) 1_655
La6 O8 2.607(3) 1_554
La6 O6 2.697(3) 1_454
La6 F3 2.698(2) 1_554
La6 O18 2.877(3) 1_454
La6 O19 2.935(3) 1_655
La6 F2 2.968(3) .
La6 B3 3.130(3) 1_454
La6 B4 3.147(3) 1_655
La7 O19 2.484(2) 1_655
La7 O19 2.486(3) 3_554
La7 F2 2.487(3) .
La7 O18 2.496(3) 3_755
La7 O1 2.504(2) 3_655
La7 O15 2.510(3) .
La7 O1 2.513(2) .
La7 O3 2.650(2) .
La7 F1 2.687(2) 1_656
La7 B2 3.169(4) .
La7 La7 3.9563(8) 3_655
La8 O15 2.415(2) .
La8 O12 2.476(3) .
La8 O18 2.527(2) 1_454
La8 O1 2.537(2) 1_454
La8 F1 2.538(2) 3_553
La8 F1 2.556(2) .
La8 O13 2.624(2) .
La8 O13 2.648(3) 3_554
La8 O3 2.680(2) 3_554
La8 B6 2.944(5) .
La8 B2 3.139(4) .
La8 La8 3.8796(7) 3_553
O1 B6 1.400(5) 1_656
O1 La7 2.504(2) 3_655
O1 La8 2.537(2) 1_656
O2 B8 1.397(5) .
O3 B3 1.414(4) 1_455
O3 B2 1.555(4) .
O3 La8 2.680(2) 3_554
O4 B1 1.384(4) .
O4 La1 2.483(2) 4_566
O5 B1 1.392(4) .
O5 La2 2.490(2) 1_556
O6 B3 1.363(4) .
O6 La5 2.561(3) 1_655
O6 La6 2.697(3) 1_656
O7 B7 1.397(5) 4_666
O7 La5 2.573(3) 1_656
O8 B4 1.366(4) 1_656
O8 La2 2.477(3) 1_556
O8 La6 2.607(3) 1_556
O9 B7 1.396(6) .
O9 La3 2.477(3) 1_454
O9 La3 2.676(3) 4_465
O10 B5 1.359(5) .
O10 La4 2.501(2) 1_454
O10 La2 2.711(3) 1_454
O11 B5 1.391(5) 1_657
O11 La5 2.657(3) 1_656
O11 La2 2.740(3) 1_556
O12 B6 1.450(5) .
O12 La2 2.521(3) 1_454
O12 La4 2.581(3) 1_454
O13 B4 1.405(4) .
O13 B2 1.642(5) .
O13 La8 2.648(3) 3_554
O14 B2 1.373(5) .
O14 La4 2.514(3) 1_454
O15 B2 1.460(4) .
O16 B1 1.360(4) .
O16 La6 2.488(3) 1_556
O16 La5 2.509(2) 1_556
O17 B8 1.358(5) .
O17 La3 2.575(2) 4_565
O17 La3 2.581(2) 1_554
O17 La1 2.683(2) 4_565
O18 B3 1.363(4) .
O18 La7 2.496(3) 3_755
O18 La8 2.527(2) 1_656
O18 La6 2.877(3) 1_656
O19 B4 1.361(4) .
O19 La7 2.484(2) 1_455
O19 La7 2.486(3) 3_554
O19 La6 2.935(3) 1_455
O20 B6 1.349(5) .
O20 La6 2.549(2) 1_455
O20 La4 2.718(3) 1_454
O20 La5 2.737(3) 1_454
O21 B5 1.421(5) .
O21 B7 1.451(5) 4_565
O21 La1 2.756(3) 1_554
O21 La3 2.948(3) 4_464
O22 B8 1.490(6) .
O22 La3 2.709(3) 4_565
F1 La8 2.538(2) 3_553
F1 La7 2.687(2) 1_454
F1 La2 2.887(2) 1_454
F3 La6 2.698(2) 1_556
F4 La1 2.490(2) 4_566
F4 La5 2.551(3) 4_566
B1 La2 3.118(4) 1_556
B3 O3 1.414(4) 1_655
B3 La6 3.130(3) 1_656
B4 O8 1.366(4) 1_454
B4 La6 3.147(3) 1_455
B5 O11 1.391(5) 1_453
B5 La2 3.063(4) 1_454
B6 O1 1.400(5) 1_454
B6 La4 3.061(5) 1_454
B7 O7 1.397(5) 4_465
B7 O21 1.451(5) 4_566
B7 La3 3.044(5) 1_454
B7 La3 3.088(4) 4_465
B8 La3 3.068(5) 4_565
loop_
_geom_torsion_atom_site_label_1
_geom_torsion_atom_site_label_2
_geom_torsion_atom_site_label_3
_geom_torsion_atom_site_label_4
_geom_torsion
_geom_torsion_site_symmetry_1
_geom_torsion_site_symmetry_2
_geom_torsion_site_symmetry_3
_geom_torsion_site_symmetry_4
O6 La2 La5 O16 179(8) . . . 1_554
O2 La2 La5 O16 109.44(12) . . . 1_554
O8 La2 La5 O16 -40.60(10) 1_554 . . 1_554
O5 La2 La5 O16 25.85(9) 1_554 . . 1_554
O12 La2 La5 O16 -164.78(10) 1_656 . . 1_554
F2 La2 La5 O16 -90.97(13) . . . 1_554
O10 La2 La5 O16 138.61(10) 1_656 . . 1_554
O11 La2 La5 O16 84.80(10) 1_554 . . 1_554
F1 La2 La5 O16 -109.30(9) 1_656 . . 1_554
B5 La2 La5 O16 111.58(11) 1_656 . . 1_554
B1 La2 La5 O16 23.55(10) 1_554 . . 1_554
La4 La2 La5 O16 153.09(8) . . . 1_554
O6 La2 La5 O14 -118.3(2) . . . .
O2 La2 La5 O14 172.13(11) . . . .
O8 La2 La5 O14 22.08(9) 1_554 . . .
O5 La2 La5 O14 88.53(9) 1_554 . . .
O12 La2 La5 O14 -102.10(10) 1_656 . . .
F2 La2 La5 O14 -28.28(12) . . . .
O10 La2 La5 O14 -158.70(9) 1_656 . . .
O11 La2 La5 O14 147.49(9) 1_554 . . .
F1 La2 La5 O14 -46.61(8) 1_656 . . .
B5 La2 La5 O14 174.27(11) 1_656 . . .
B1 La2 La5 O14 86.23(10) 1_554 . . .
La4 La2 La5 O14 -144.22(7) . . . .
O6 La2 La5 F4 101.7(2) . . . 4_565
O2 La2 La5 F4 32.16(11) . . . 4_565
O8 La2 La5 F4 -117.88(8) 1_554 . . 4_565
O5 La2 La5 F4 -51.44(8) 1_554 . . 4_565
O12 La2 La5 F4 117.94(9) 1_656 . . 4_565
F2 La2 La5 F4 -168.25(12) . . . 4_565
O10 La2 La5 F4 61.33(8) 1_656 . . 4_565
O11 La2 La5 F4 7.52(8) 1_554 . . 4_565
F1 La2 La5 F4 173.42(7) 1_656 . . 4_565
B5 La2 La5 F4 34.30(10) 1_656 . . 4_565
B1 La2 La5 F4 -53.73(9) 1_554 . . 4_565
La4 La2 La5 F4 75.81(6) . . . 4_565
O6 La2 La5 O6 -46.02(16) . . . 1_455
O2 La2 La5 O6 -115.59(11) . . . 1_455
O8 La2 La5 O6 94.36(9) 1_554 . . 1_455
O5 La2 La5 O6 160.81(8) 1_554 . . 1_455
O12 La2 La5 O6 -29.82(9) 1_656 . . 1_455
F2 La2 La5 O6 44.00(12) . . . 1_455
O10 La2 La5 O6 -86.42(9) 1_656 . . 1_455
O11 La2 La5 O6 -140.23(9) 1_554 . . 1_455
F1 La2 La5 O6 25.67(8) 1_656 . . 1_455
B5 La2 La5 O6 -113.45(11) 1_656 . . 1_455
B1 La2 La5 O6 158.51(10) 1_554 . . 1_455
La4 La2 La5 O6 -71.94(7) . . . 1_455
O6 La2 La5 O7 171.2(2) . . . 1_454
O2 La2 La5 O7 101.66(12) . . . 1_454
O8 La2 La5 O7 -48.38(9) 1_554 . . 1_454
O5 La2 La5 O7 18.07(9) 1_554 . . 1_454
O12 La2 La5 O7 -172.56(10) 1_656 . . 1_454
F2 La2 La5 O7 -98.74(12) . . . 1_454
O10 La2 La5 O7 130.84(9) 1_656 . . 1_454
