Repository: SergeyRa/crystchemlib

# *crystchemlib* v.0.9.6
Python library for crystallographic and crystal chemical analysis with *streamlit* GUI

## v.0.9.6 features
* Installation scripts
* Handling of incommensurate structures
* Birch-Murnaghan equations of state fitting
* GUI for merging CIFs with insertion of custom keys (e.g. for pressure)
* Visualization of nets in 'Dense atomic nets' module
* Module for visualization of Voronoi-Dirichlet polyhedra
* Parametric analysis of Voronoi-Dirichlet volumes in the main GUI
* 'Unwarps' widget for plotting lattice(s) in reciprocal space reconstructions
* 'Stereographic' widget for visualization of UB matrices
* NEW: 'IHD' widget for implicit hierarchical depth estimation

File: test_datasets/COD/1570775.cif
#------------------------------------------------------------------------------
#$Date: 2024-01-13 03:40:10 +0200 (Sat, 13 Jan 2024) $
#$Revision: 289070 $
#$URL: file:///home/coder/svn-repositories/cod/cif/1/57/07/1570775.cif $
#------------------------------------------------------------------------------
#
# This file is available in the Crystallography Open Database (COD),
# http://www.crystallography.net/
#
# All data on this site have been placed in the public domain by the
# contributors.
#
data_1570775
loop_
_publ_author_name
'Nishiyasu, W.'
'Kyono, A.'
_publ_section_title
;
 Crystal structures of anhydrous borax alpha-Na2B4O7 and gamma-Na2B4O7 and
 ab initio quantum chemical calculations of structural stability on their
 fundamental building blocks
;
_journal_name_full
'Journal of Mineralogical and Petrological Sciences'
_journal_page_first              1
_journal_page_last               10
_journal_paper_doi               10.2465/jmps.230112
_journal_volume                  118:010
_journal_year                    2023
_chemical_formula_sum            'B4 Na2 O7'
_chemical_name_common            alpha-Na2B4O7
_chemical_name_mineral           alpha-Na2B4O7
_space_group_IT_number           2
_space_group_name_Hall           '-P 1'
_space_group_name_H-M_alt        'P -1'
_cell_angle_alpha                93.2540(10)
_cell_angle_beta                 94.8660(10)
_cell_angle_gamma                90.8380(10)
_cell_formula_units_Z            4
_cell_length_a                   6.5489(7)
_cell_length_b                   8.6261(9)
_cell_length_c                   10.4909(11)
_cell_volume                     589.45(11)
_diffrn_ambient_pressure         100
_diffrn_ambient_temperature      298
_cod_data_source_file            alpha-Na2B4O7.cif
_cod_data_source_block           Na2B4O7-alpha
_cod_original_formula_sum        'Na2 B4 O7'
_cod_database_code               1570775
loop_
_space_group_symop_id
_space_group_symop_operation_xyz
1 x,y,z
2 -x,-y,-z
loop_
_atom_site_label
_atom_site_occupancy
_atom_site_fract_x
_atom_site_fract_y
_atom_site_fract_z
_atom_site_adp_type
_atom_site_U_iso_or_equiv
_atom_site_type_symbol
Na1 1.0 0.11018(11) 0.13302(11) 0.61246(7) Uani 0.0282(2) Na
Na2 1.0 0.17528(11) 0.33941(10) 0.01768(7) Uani 0.02341(19) Na
Na3 1.0 0.47715(13) 0.46381(11) 0.22753(8) Uani 0.0295(2) Na
Na4 1.0 0.43925(11) 0.92191(9) 0.85632(7) Uani 0.01897(18) Na
B1 1.0 0.0709(3) 0.1773(2) 0.27124(16) Uani 0.0092(3) B
B2 1.0 0.2493(2) 0.7601(2) 0.63151(17) Uani 0.0097(3) B
B3 1.0 0.1183(3) 0.6845(2) 0.20061(17) Uani 0.0101(3) B
B4 1.0 0.3285(3) 0.7222(2) 0.02595(16) Uani 0.0107(3) B
B5 1.0 0.1555(3) 0.9440(2) 0.13338(17) Uani 0.0105(3) B
B6 1.0 0.0511(3) 0.5534(2) 0.72027(17) Uani 0.0104(3) B
B7 1.0 0.3921(3) 0.1808(2) 0.42215(17) Uani 0.0106(3) B
B8 1.0 0.3445(3) 0.7556(2) 0.40913(17) Uani 0.0120(4) B
O1 1.0 0.14870(17) 0.09933(14) 0.15500(11) Uani 0.0123(2) O
O2 1.0 0.19509(17) 0.13644(15) 0.38986(11) Uani 0.0133(3) O
O3 1.0 0.09945(17) 0.34559(13) 0.25028(11) Uani 0.0122(2) O
O4 1.0 0.13935(16) 0.86524(13) 0.71209(10) Uani 0.0099(2) O
O5 1.0 0.19840(17) 0.77741(15) 0.49196(11) Uani 0.0130(3) O
O6 1.0 0.21600(17) 0.59745(14) 0.65917(11) Uani 0.0135(3) O
O7 1.0 0.47193(17) 0.79472(15) 0.66492(11) Uani 0.0130(3) O
O8 1.0 0.30874(17) 0.69334(15) 0.28763(11) Uani 0.0151(3) O
O9 1.0 0.03467(18) 0.84161(14) 0.18840(11) Uani 0.0134(3) O
O10 1.0 0.18555(17) 0.62438(14) 0.07569(11) Uani 0.0113(2) O
O11 1.0 0.04839(17) 0.40395(14) 0.75753(12) Uani 0.0139(3) O
O12 1.0 0.45102(18) 0.20337(17) 0.55268(11) Uani 0.0188(3) O
O13 1.0 0.30355(18) 0.88729(14) 0.05572(11) Uani 0.0135(3) O
O14 1.0 0.47471(19) 0.68110(15) 0.95515(12) Uani 0.0166(3) O
loop_
_atom_site_aniso_label
_atom_site_aniso_U_11
_atom_site_aniso_U_22
_atom_site_aniso_U_33
_atom_site_aniso_U_12
_atom_site_aniso_U_13
_atom_site_aniso_U_23
Na1 0.0180(4) 0.0515(6) 0.0171(4) 0.0080(4) 0.0075(3) 0.0101(3)
Na2 0.0166(3) 0.0286(5) 0.0243(4) 0.0018(3) -0.0007(3) -0.0019(3)
Na3 0.0300(4) 0.0325(5) 0.0245(4) 0.0158(4) -0.0034(3) -0.0079(3)
Na4 0.0236(4) 0.0212(4) 0.0119(3) -0.0079(3) 0.0025(3) -0.0002(3)
B1 0.0083(7) 0.0100(8) 0.0095(8) -0.0012(6) 0.0030(6) 0.0005(6)
B2 0.0070(7) 0.0129(9) 0.0094(8) -0.0016(6) 0.0019(6) 0.0017(6)
B3 0.0109(8) 0.0099(8) 0.0098(8) -0.0004(6) 0.0022(6) 0.0005(6)
B4 0.0120(8) 0.0130(9) 0.0073(8) -0.0003(7) 0.0006(6) 0.0015(6)
B5 0.0107(7) 0.0110(9) 0.0099(8) -0.0005(6) 0.0019(6) 0.0013(6)
B6 0.0106(8) 0.0109(8) 0.0097(8) -0.0010(6) 0.0014(6) 0.0006(6)
B7 0.0093(7) 0.0127(9) 0.0102(8) 0.0001(6) 0.0022(6) 0.0021(6)
B8 0.0115(8) 0.0142(9) 0.0103(8) -0.0002(7) 0.0006(6) 0.0022(6)
O1 0.0158(5) 0.0107(6) 0.0113(5) -0.0014(4) 0.0065(4) 0.0004(4)
O2 0.0079(5) 0.0212(7) 0.0112(6) -0.0018(5) 0.0012(4) 0.0051(4)
O3 0.0110(5) 0.0095(6) 0.0171(6) -0.0012(4) 0.0062(4) 0.0016(4)
O4 0.0074(5) 0.0115(6) 0.0109(5) -0.0024(4) 0.0024(4) 0.0001(4)
O5 0.0093(5) 0.0216(7) 0.0083(5) -0.0008(5) 0.0012(4) 0.0013(4)
O6 0.0122(5) 0.0123(6) 0.0175(6) 0.0009(4) 0.0072(4) 0.0030(4)
O7 0.0070(5) 0.0222(7) 0.0101(5) -0.0025(5) 0.0015(4) 0.0033(4)
O8 0.0118(5) 0.0232(7) 0.0100(6) 0.0009(5) 0.0012(4) -0.0022(5)
O9 0.0147(5) 0.0100(6) 0.0170(6) 0.0004(4) 0.0085(5) 0.0025(4)
O10 0.0136(5) 0.0116(6) 0.0089(5) -0.0019(4) 0.0032(4) -0.0008(4)
O11 0.0122(5) 0.0110(6) 0.0197(6) -0.0007(4) 0.0068(4) 0.0039(5)
O12 0.0101(5) 0.0366(8) 0.0095(6) -0.0049(5) 0.0022(4) -0.0011(5)
O13 0.0152(5) 0.0108(6) 0.0155(6) -0.0014(4) 0.0080(5) 0.0000(4)
O14 0.0173(6) 0.0171(6) 0.0168(6) 0.0023(5) 0.0080(5) 0.0015(5)

File: test_datasets/COD/1570776.cif
#------------------------------------------------------------------------------
#$Date: 2024-01-13 03:40:52 +0200 (Sat, 13 Jan 2024) $
#$Revision: 289071 $
#$URL: file:///home/coder/svn-repositories/cod/cif/1/57/07/1570776.cif $
#------------------------------------------------------------------------------
#
# This file is available in the Crystallography Open Database (COD),
# http://www.crystallography.net/
#
# All data on this site have been placed in the public domain by the
# contributors.
#
data_1570776
loop_
_publ_author_name
'Nishiyasu, W.'
'Kyono, A.'
_publ_section_title
;
 Crystal structures of anhydrous borax alpha-Na2B4O7 and gamma-Na2B4O7 and
 ab initio quantum chemical calculations of structural stability on their
 fundamental building blocks
;
_journal_name_full
'Journal of Mineralogical and Petrological Sciences'
_journal_page_first              1
_journal_page_last               10
_journal_paper_doi               10.2465/jmps.230112
_journal_volume                  118:010
_journal_year                    2023
_chemical_formula_sum            'B4 Na2 O7'
_chemical_name_common            gamma-Na2B4O7
_chemical_name_mineral           gamma-Na2B4O7
_space_group_IT_number           2
_space_group_name_Hall           '-P 1'
_space_group_name_H-M_alt        'P -1'
_cell_angle_alpha                104.183(4)
_cell_angle_beta                 91.560(4)
_cell_angle_gamma                106.501(4)
_cell_formula_units_Z            6
_cell_length_a                   6.7123(11)
_cell_length_b                   9.6052(17)
_cell_length_c                   13.270(2)
_cell_volume                     791.0(2)
_diffrn_ambient_pressure         100
_diffrn_ambient_temperature      298
_cod_data_source_file            gamma-Na2B4O7.cif
_cod_data_source_block           Na2B4O7-alpha
_cod_original_formula_sum        'Na2 B4 O7'
_cod_database_code               1570776
loop_
_space_group_symop_id
_space_group_symop_operation_xyz
1 x,y,z
2 -x,-y,-z
loop_
_atom_site_label
_atom_site_occupancy
_atom_site_fract_x
_atom_site_fract_y
_atom_site_fract_z
_atom_site_adp_type
_atom_site_U_iso_or_equiv
_atom_site_type_symbol
Na1 1.0 0.06927(16) 0.89614(12) 0.79895(8) Uani 0.0205(3) Na
Na2 1.0 0.13520(16) 0.90607(12) 0.30328(9) Uani 0.0220(3) Na
Na3 1.0 0.32567(17) 0.59855(12) 0.97033(8) Uani 0.0218(3) Na
Na4 1.0 0.28965(17) 0.59024(12) 0.47601(8) Uani 0.0221(3) Na
Na5 1.0 0.46081(18) 0.14802(13) 0.11228(9) Uani 0.0267(3) Na
Na6 1.0 0.56849(18) 0.82420(13) 0.38064(10) Uani 0.0301(3) Na
B1 1.0 0.2964(4) 0.4021(3) 0.2806(2) Uani 0.0127(6) B
B2 1.0 0.4567(4) 0.8803(3) 0.1694(2) Uani 0.0105(6) B
B3 1.0 0.6999(4) 0.3977(3) -0.1984(2) Uani 0.0122(6) B
B4 1.0 0.1273(4) 0.3366(3) 0.5853(2) Uani 0.0117(6) B
B5 1.0 0.1781(4) 0.3331(3) 0.0885(2) Uani 0.0124(6) B
B6 1.0 0.5783(4) 0.1253(3) 0.3293(2) Uani 0.0108(6) B
B7 1.0 0.3016(4) 0.2479(3) 0.4221(2) Uani 0.0111(6) B
B8 1.0 0.2364(4) 0.5997(3) 0.6998(2) Uani 0.0126(6) B
B9 1.0 -0.2304(4) 0.6071(3) 0.2235(2) Uani 0.0129(6) B
B10 1.0 -0.0843(4) 0.1495(3) 0.4263(2) Uani 0.0112(6) B
B11 1.0 -0.7631(4) 0.2204(3) -0.0975(2) Uani 0.0109(6) B
B12 1.0 -0.1226(4) 0.1809(3) -0.0452(2) Uani 0.0115(6) B
O1 1.0 0.0922(3) 0.13864(19) 0.37825(13) Uani 0.0136(4) O
O2 1.0 -0.0046(2) 0.85755(19) 0.11837(13) Uani 0.0134(4) O
O3 1.0 0.6971(3) 0.68601(19) 0.46699(13) Uani 0.0126(4) O
O4 1.0 0.7199(3) 0.6396(2) 0.13499(13) Uani 0.0158(4) O
O5 1.0 0.6953(2) 0.72877(19) -0.01488(13) Uani 0.0119(4) O
O6 1.0 -0.0465(3) 0.2642(2) 0.05547(13) Uani 0.0158(4) O
O7 1.0 -0.2895(3) 0.2493(2) 0.28341(14) Uani 0.0155(4) O
O8 1.0 0.3489(3) 0.75369(19) 0.21683(13) Uani 0.0143(4) O
O9 1.0 0.3278(3) 0.55405(19) 0.28697(13) Uani 0.0156(4) O
O10 1.0 0.3412(3) 0.37307(19) 0.37070(14) Uani 0.0152(4) O
O11 1.0 0.7753(3) 0.50038(19) -0.10552(13) Uani 0.0153(4) O
O12 1.0 -0.3328(2) 0.88602(19) 0.15279(13) Uani 0.0127(4) O
O13 1.0 0.2218(3) 0.29653(19) 0.18841(13) Uani 0.0128(4) O
O14 1.0 0.4388(2) 0.01661(18) 0.24138(13) Uani 0.0117(4) O
O15 1.0 0.6634(2) 0.14159(19) -0.06523(13) Uani 0.0133(4) O
O16 1.0 0.0744(3) 0.7573(2) 0.47556(13) Uani 0.0145(4) O
O17 1.0 -0.2856(3) 0.45274(19) 0.21667(14) Uani 0.0151(4) O
O18 1.0 -0.1376(3) 0.70902(19) 0.31446(13) Uani 0.0137(4) O
O19 1.0 0.1314(3) 0.49817(19) 0.60946(13) Uani 0.0138(4) O
O20 1.0 0.4674(3) 0.17982(19) 0.41362(13) Uani 0.0135(4) O
O21 1.0 -0.2707(3) 0.06111(19) 0.37128(13) Uani 0.0126(4) O
loop_
_atom_site_aniso_label
_atom_site_aniso_U_11
_atom_site_aniso_U_22
_atom_site_aniso_U_33
_atom_site_aniso_U_12
_atom_site_aniso_U_13
_atom_site_aniso_U_23
Na1 0.0163(5) 0.0134(5) 0.0252(6) 0.0005(4) 0.0025(4) -0.0023(5)
Na2 0.0173(6) 0.0136(6) 0.0309(7) 0.0029(4) 0.0085(5) -0.0005(5)
Na3 0.0289(6) 0.0136(6) 0.0186(6) 0.0031(5) 0.0061(5) -0.0005(5)
Na4 0.0270(6) 0.0147(6) 0.0196(6) 0.0036(5) 0.0048(5) -0.0020(5)
Na5 0.0306(7) 0.0223(6) 0.0299(7) 0.0104(5) -0.0007(5) 0.0093(5)
Na6 0.0284(7) 0.0149(6) 0.0417(8) 0.0000(5) -0.0131(5) 0.0075(5)
B1 0.0093(13) 0.0127(14) 0.0131(15) 0.0028(11) 0.0002(11) -0.0011(12)
B2 0.0070(12) 0.0081(13) 0.0141(14) 0.0018(10) -0.0005(10) -0.0006(11)
B3 0.0100(13) 0.0103(13) 0.0145(15) 0.0032(11) 0.0011(11) 0.0001(11)
B4 0.0105(13) 0.0097(14) 0.0113(14) 0.0013(11) 0.0006(11) -0.0018(11)
B5 0.0119(13) 0.0097(14) 0.0131(15) 0.0037(11) -0.0010(11) -0.0017(11)
B6 0.0093(13) 0.0061(13) 0.0133(14) 0.0021(10) 0.0008(11) -0.0037(11)
B7 0.0100(13) 0.0096(14) 0.0110(14) 0.0027(11) 0.0007(10) -0.0017(11)
B8 0.0080(13) 0.0102(13) 0.0166(15) 0.0025(11) 0.0008(11) -0.0012(11)
B9 0.0109(13) 0.0097(14) 0.0162(15) 0.0030(11) 0.0037(11) -0.0004(12)
B10 0.0113(13) 0.0071(13) 0.0151(15) 0.0048(11) 0.0009(11) 0.0007(11)
B11 0.0079(13) 0.0108(14) 0.0107(14) 0.0017(11) -0.0022(10) -0.0014(11)
B12 0.0111(13) 0.0078(13) 0.0150(15) 0.0039(11) 0.0020(11) 0.0007(11)
O1 0.0097(8) 0.0128(9) 0.0135(9) 0.0021(7) 0.0013(7) -0.0039(7)
O2 0.0067(8) 0.0154(10) 0.0129(9) 0.0030(7) -0.0010(7) -0.0052(7)
O3 0.0109(8) 0.0128(9) 0.0108(9) 0.0040(7) 0.0002(7) -0.0034(7)
O4 0.0215(10) 0.0122(9) 0.0125(9) 0.0066(8) -0.0009(7) -0.0006(7)
O5 0.0082(8) 0.0123(9) 0.0112(9) 0.0019(7) -0.0006(7) -0.0026(7)
O6 0.0099(9) 0.0184(10) 0.0134(9) 0.0033(7) 0.0005(7) -0.0050(8)
O7 0.0150(9) 0.0094(9) 0.0200(10) 0.0031(7) 0.0047(7) 0.0004(7)
O8 0.0155(9) 0.0098(9) 0.0165(10) 0.0038(7) 0.0039(7) 0.0015(7)
O9 0.0221(10) 0.0086(9) 0.0127(9) 0.0042(8) -0.0025(7) -0.0026(7)
O10 0.0204(9) 0.0103(9) 0.0124(9) 0.0042(7) -0.0018(7) -0.0008(7)
O11 0.0191(10) 0.0104(9) 0.0145(10) 0.0040(7) 0.0000(7) 0.0005(7)
O12 0.0072(8) 0.0109(9) 0.0164(9) 0.0031(7) -0.0001(7) -0.0031(7)
O13 0.0150(9) 0.0082(9) 0.0116(9) 0.0019(7) -0.0015(7) -0.0019(7)
O14 0.0097(8) 0.0083(9) 0.0132(9) 0.0035(7) -0.0018(7) -0.0046(7)
O15 0.0085(8) 0.0152(9) 0.0136(9) 0.0038(7) 0.0000(7) -0.0010(7)
O16 0.0099(9) 0.0139(9) 0.0147(9) 0.0022(7) 0.0001(7) -0.0039(7)
O17 0.0182(9) 0.0095(9) 0.0139(9) 0.0032(7) -0.0025(7) -0.0021(7)
O18 0.0180(9) 0.0076(9) 0.0133(9) 0.0031(7) 0.0012(7) 0.0001(7)
O19 0.0166(9) 0.0091(9) 0.0137(9) 0.0042(7) -0.0003(7) -0.0008(7)
O20 0.0110(9) 0.0138(9) 0.0140(9) 0.0062(7) 0.0016(7) -0.0027(7)
O21 0.0105(8) 0.0083(9) 0.0160(10) 0.0034(7) -0.0028(7) -0.0024(7)

File: test_datasets/COD/2000657.cif
#------------------------------------------------------------------------------
#$Date: 2016-02-14 16:26:36 +0200 (Sun, 14 Feb 2016) $
#$Revision: 176435 $
#$URL: svn://www.crystallography.net/cod/cif/2/00/06/2000657.cif $
#------------------------------------------------------------------------------
#
# This file is available in the Crystallography Open Database (COD),
# http://www.crystallography.net/. The original data for this entry
# were provided by IUCr Journals, http://journals.iucr.org/.
#
# The file may be used within the scientific community so long as
# proper attribution is given to the journal article from which the
# data were obtained.
#
data_2000657
loop_
_publ_author_name
'Alekel, T.'
'Keszler, D. A.'
_publ_section_title
;
 Structure of Sr~5~(BO~3~)~3~Cl
;
_journal_issue                   8
_journal_name_full               'Acta Crystallographica Section C'
_journal_page_first              1382
_journal_page_last               1386
_journal_paper_doi               10.1107/S0108270192000507
_journal_volume                  48
_journal_year                    1992
_chemical_formula_sum            'B3 Cl O9 Sr5'
_chemical_formula_weight         649.98
_symmetry_cell_setting           orthorhombic
_symmetry_space_group_name_Hall  'C 2c 2'
_symmetry_space_group_name_H-M   'C 2 2 21'
_cell_angle_alpha                90
_cell_angle_beta                 90
_cell_angle_gamma                90
_cell_formula_units_Z            4
_cell_length_a                   10.000(2)
_cell_length_b                   14.202(2)
_cell_length_c                   7.4210(10)
_cell_volume                     1053.9(3)
_diffrn_radiation_type           Mo
_diffrn_radiation_wavelength     0.71069
_exptl_absorpt_coefficient_mu    24.7
_exptl_crystal_density_diffrn    4.096
_exptl_crystal_F_000             1176
_cod_data_source_file            hh0561.cif
_cod_data_source_block           hh0561a
_cod_original_formula_sum        'B3 Cl1 O9 Sr5'
_cod_database_code               2000657
loop_
_atom_site_label
_atom_site_fract_x
_atom_site_fract_y
_atom_site_fract_z
Sr1 .7605(2) .0 .0
Sr2 .13270(10) .87145(9) .93710(10)
Sr3 .5 .86510(10) .75
Sr4 .5 .13850(10) .75
Cl .0 .0532(3) .75
O1 .5080(10) .0 .0
O2 .6712(8) .8089(7) .0090(10)
O3 .3553(8) .8007(7) .9860(10)
O4 .6969(8) .0005(9) .3370(10)
O5 .8817(9) .8528(6) .883(2)
B1 .8020(10) .7890(10) .969(2)
B2 .374(2) .0 .0
loop_
_geom_bond_atom_site_label_1
_geom_bond_atom_site_label_2
_geom_bond_distance
Sr1 Cl 3.123(2)
Sr1 O1 2.530(10)
Sr1 O2 2.858(9)
Sr1 O4 2.578(8)
Sr1 O5 2.567(9)
Sr2 Cl 3.218(4)
Sr2 Cl 2.881(2)
Sr2 O2 2.620(10)
Sr2 O3 2.469(9)
Sr2 O4 2.600(10)
Sr2 O5 2.556(9)
Sr2 O5 2.397(9)
Sr3 O1 2.6690(10)
Sr3 O2 2.700(10)
Sr3 O3 2.451(9)
Sr3 O4 2.820(10)
Sr4 O1 2.705(2)
Sr4 O2 2.586(9)
Sr4 O3 2.580(10)
Sr4 O4 2.860(10)
B1 O2 1.37(2)
B1 O3 1.42(2)
B1 O5 1.36(2)
B2 O1 1.34(2)
B2 O4 1.40(2)

File: test_datasets/COD/2001751.cif
#------------------------------------------------------------------------------
#$Date: 2022-10-03 17:40:12 +0300 (Mon, 03 Oct 2022) $
#$Revision: 278324 $
#$URL: file:///home/coder/svn-repositories/cod/cif/2/00/17/2001751.cif $
#------------------------------------------------------------------------------
#
# This file is available in the Crystallography Open Database (COD),
# http://www.crystallography.net/. The original data for this entry
# were provided by IUCr Journals, http://journals.iucr.org/.
#
# The file may be used within the scientific community so long as
# proper attribution is given to the journal article from which the
# data were obtained.
#
data_2001751
loop_
_publ_author_name
'Schaffers, K. I.'
'Keszler, D. A.'
_publ_section_title
;
 Alkaline-earth beryllium borate CaBeB~2~O~5~
;
_journal_issue                   4
_journal_name_full               'Acta Crystallographica Section C'
_journal_page_first              647
_journal_page_last               650
_journal_paper_doi               10.1107/S0108270192006371
_journal_volume                  49
_journal_year                    1993
_chemical_formula_sum            'B2 Be Ca O5'
_chemical_formula_weight         150.71
_space_group_IT_number           14
_space_group_name_Hall           '-P 2yn'
_space_group_name_H-M_alt        'P 1 21/n 1'
_symmetry_cell_setting           monoclinic
_symmetry_space_group_name_Hall  '-P 2yn'
_symmetry_space_group_name_H-M   'P 1 21/n 1'
_cell_angle_alpha                90
_cell_angle_beta                 98.12(2)
_cell_angle_gamma                90
_cell_formula_units_Z            4
_cell_length_a                   5.167(2)
_cell_length_b                   3.756(2)
_cell_length_c                   17.160(2)
_cell_volume                     329.7(2)
_diffrn_radiation_type           Mo
_diffrn_radiation_wavelength     0.71069
_exptl_absorpt_coefficient_mu    1.738
_exptl_crystal_density_diffrn    3.036
_exptl_crystal_F_000             296
_cod_data_source_file            st0579.cif
_cod_data_source_block           st0579_structure_1_of_1
_cod_original_formula_sum        'Ca Be B2 O5'
_cod_database_code               2001751
loop_
_space_group_symop_id
_space_group_symop_operation_xyz
1 x,y,z
2 -x+1/2,y+1/2,-z+1/2
3 -x,-y,-z
4 x+1/2,-y+1/2,z+1/2
loop_
_atom_site_label
_atom_site_fract_x
_atom_site_fract_y
_atom_site_fract_z
Ca .79150(10) .6212(2) .07348(5)
Be .6040(10) .238(2) .2122(3)
B1 .3000(10) .9740(10) .0963(3)
B2 1.1122(9) .2520(10) .2119(3)
O1 .3561(5) .4790(10) .2236(2)
O2 1.0854(5) .0934(8) .1302(2)
O3 .8679(5) .4570(10) .2178(2)
O4 .5484(6) .0793(8) .1265(2)
O5 .2560(6) .7630(10) .0321(2)
loop_
_geom_angle_atom_site_label_1
_geom_angle_atom_site_label_2
_geom_angle_atom_site_label_3
_geom_angle
O2 Ca O2 96.10(10)
O2 Ca O3 56.30(10)
O2 Ca O4 64.00(10)
O2 Ca O5 70.50(10)
O3 Ca O4 59.10(10)
O3 Ca O5 106.80(10)
O4 Ca O4 97.10(10)
O5 Ca O5 85.80(10)
O5 Ca O5 91.00(10)
O5 Ca O5 72.60(10)
O1 Be O3 113.3(4)
O1 Be O3 105.9(3)
O1 Be O4 106.6(3)
O3 Be O3 108.2(3)
O3 Be O4 116.0(4)
O3 Be O4 107.0(3)
O2 B1 O4 120.3(4)
O2 B1 O5 118.6(4)
O4 B1 O5 121.0(4)
O1 B2 O1 106.6(3)
O1 B2 O2 113.6(4)
O1 B2 O2 108.1(3)
O1 B2 O3 101.10(10)
O1 B2 O3 113.4(4)
O2 B2 O3 107.4(3)
loop_
_geom_bond_atom_site_label_1
_geom_bond_atom_site_label_2
_geom_bond_distance
Ca O2 2.601(3)
Ca O2 2.446(3)
Ca O3 2.529(3)
Ca O4 2.621(3)
Ca O4 2.385(3)
Ca O5 2.809(4)
Ca O5 2.651(4)
Ca O5 2.301(3)
Ca O5 2.928(4)
Be O1 1.600(6)
Be O2 1.586(6)
Be O3 1.590(6)
Be O4 1.576(6)
B1 O2 1.395(6)
B1 O4 1.374(6)
B1 O5 1.352(6)
B2 O1 1.502(6)
B2 O1 1.511(6)
B2 O2 1.511(6)
B2 O3 1.494(6)

File: test_datasets/COD/2001755.cif
#------------------------------------------------------------------------------
#$Date: 2016-02-19 16:29:56 +0200 (Fri, 19 Feb 2016) $
#$Revision: 176759 $
#$URL: svn://www.crystallography.net/cod/cif/2/00/17/2001755.cif $
#------------------------------------------------------------------------------
#
# This file is available in the Crystallography Open Database (COD),
# http://www.crystallography.net/. The original data for this entry
# were provided by IUCr Journals, http://journals.iucr.org/.
#
# The file may be used within the scientific community so long as
# proper attribution is given to the journal article from which the
# data were obtained.
#
data_2001755
loop_
_publ_author_name
'Kubel, F.'
'Janner, A.-M.'
_publ_section_title
;
 Structure of the fully ferroelectric/fully ferroelastic orthorhombic
 room-temperature phase of iron iodine boracite, Fe~3~B~7~O~13~I
;
_journal_issue                   4
_journal_name_full               'Acta Crystallographica Section C'
_journal_page_first              657
_journal_page_last               659
_journal_paper_doi               10.1107/S0108270192010643
_journal_volume                  49
_journal_year                    1993
_chemical_formula_sum            'B7 Fe3 I O13'
_chemical_formula_weight         578.13
_symmetry_cell_setting           orthorhombic
_symmetry_space_group_name_Hall  'P 2c -2ac'
_symmetry_space_group_name_H-M   'P c a 21'
_cell_angle_alpha                90
_cell_angle_beta                 90
_cell_angle_gamma                90
_cell_formula_units_Z            4
_cell_length_a                   8.6540(3)
_cell_length_b                   8.6481(3)
_cell_length_c                   12.2336(5)
_cell_volume                     915.57(6)
_diffrn_radiation_type           Mo
_diffrn_radiation_wavelength     0.7107
_exptl_absorpt_coefficient_mu    8.31
_exptl_crystal_density_diffrn    4.19
_exptl_crystal_F_000             1080
_cod_data_source_file            sh0017.cif
_cod_data_source_block           sh0017_structure_1_of_1
_cod_database_code               2001755
loop_
_atom_site_label
_atom_site_fract_x
_atom_site_fract_y
_atom_site_fract_z
_atom_site_U_iso_or_equiv
Fe1 .75610(9) .25080(10) .24640(10) .0097(3)
Fe2 .50178(8) .51210(8) .50710(10) .0100(3)
Fe3 .00164(8) .01249(8) .50950(10) .0105(3)
I .75220(4) .25112(7) .50870 .01082(7)
B1 .5029(9) .5000(10) .7530(10) .011(2)
B2 .2547(7) .2470(10) .5060(10) .0125(8)
B3 -.0040(10) -.0020(10) .2540(10) .014(2)
B4 .4408(6) .2504(9) .3518(5) .0170(10)
B5 .2438(6) .4023(9) .1770(7) .0090(10)
B6 .9066(5) .7506(8) .8321(5) .0083(8)
B7 .7579(6) .9054(9) .6776(7) .011(2)
O1 .2299(3) .2491(5) .2490(4) .0009(5)
O2 .5325(3) .3318(4) .2789(3) .0080(7)
O3 .3749(4) .3267(4) .4383(3) .0081(7)
O4 .9681(3) .1635(4) .2796(3) .0081(7)
O5 .3187(4) .3615(4) .0756(3) .0072(7)
O6 .1622(4) .9739(4) .2350(4) .0075(7)
O7 .1387(3) .1769(4) .4318(3) .0082(7)
O8 .3321(4) .5175(4) .2375(4) .0070(7)
O9 .1726(4) .1266(4) .0709(3) .0086(7)
O10 .9528(3) .5906(3) .8498(3) .0066(7)
O11 .5459(4) .9102(4) .8575(3) .0081(7)
O12 .9139(4) .5423(4) .6590(3) .0069(6)
O13 .5958(4) .9451(4) .6635(3) .0072(6)
loop_
_geom_bond_atom_site_label_1
_geom_bond_atom_site_label_2
_geom_bond_distance
Fe1 I 2.9089(15)
Fe1 O4 2.025(3)
Fe1 O2 2.096(3)
Fe1 O8 2.112(4)
Fe1 O6 2.111(4)
Fe1 I 3.2089(15)
Fe2 I 2.9763(8)
Fe2 O12 2.063(4)
Fe2 O10 2.078(4)
Fe2 O5 2.077(4)
Fe2 O3 2.118(3)
Fe2 I 3.1290(9)
Fe3 I 2.9865(8)
Fe3 O7 2.082(4)
Fe3 O9 2.070(4)
Fe3 O13 2.085(4)
Fe3 O11 2.100(4)
Fe3 I 3.1462(9)

File: test_datasets/COD/2002479.cif
#------------------------------------------------------------------------------
#$Date: 2016-02-14 16:26:36 +0200 (Sun, 14 Feb 2016) $
#$Revision: 176435 $
#$URL: svn://www.crystallography.net/cod/cif/2/00/24/2002479.cif $
#------------------------------------------------------------------------------
#
# This file is available in the Crystallography Open Database (COD),
# http://www.crystallography.net/
#
# All data on this site have been placed in the public domain by the
# contributors.
#
data_2002479
loop_
_publ_author_name
'Bluhm, K'
'Mueller-Buschbaum, Hk'
'Walz, L'
_publ_section_title
;
Eine synthetische Variante des Hulstit-Typs: Ni5.33 Sb0.67 B2 O10
;
_journal_name_full               'Journal of the Less-Common Metals'
_journal_page_first              339
_journal_page_last               345
_journal_paper_doi               10.1016/0022-5088(90)90069-V
_journal_volume                  158
_journal_year                    1990
_chemical_formula_structural     '(Ni5.33 Sb0.67) (B2 O10)'
_chemical_formula_sum            'B2 Ni5.33 O10 Sb0.67'
_chemical_name_systematic        'Nickel antimony borate (5.3/0.7/2)'
_space_group_IT_number           10
_symmetry_cell_setting           monoclinic
_symmetry_Int_Tables_number      10
_symmetry_space_group_name_Hall  '-P 2y'
_symmetry_space_group_name_H-M   'P 1 2/m 1'
_cell_angle_alpha                90
_cell_angle_beta                 94.47(2)
_cell_angle_gamma                90
_cell_formula_units_Z            1
_cell_length_a                   5.376(2)
_cell_length_b                   3.031(1)
_cell_length_c                   10.603(3)
_cell_volume                     172.2
_refine_ls_R_factor_all          0.079
_cod_original_formula_sum        'B2 Ni5.33 O10 Sb.67'
_cod_database_code               2002479
loop_
_symmetry_equiv_pos_as_xyz
x,y,z
-x,y,-z
-x,-y,-z
x,-y,z
loop_
_atom_site_label
_atom_site_type_symbol
_atom_site_symmetry_multiplicity
_atom_site_Wyckoff_symbol
_atom_site_fract_x
_atom_site_fract_y
_atom_site_fract_z
_atom_site_occupancy
_atom_site_attached_hydrogens
_atom_site_calc_flag
Sb1 Sb5+ 1 a 0. 0. 0. 0.67 0 d
Ni1 Ni2+ 1 a 0. 0. 0. 0.33 0 d
Ni2 Ni2+ 1 c 0. 0. 0.5 1. 0 d
Ni3 Ni2+ 1 e 0.5 0.5 0. 1. 0 d
Ni4 Ni2+ 1 g 0.5 0. 0.5 1. 0 d
Ni5 Ni2+ 2 n 0.2157(4) 0.5 0.2815(2) 1. 0 d
B1 B3+ 2 m 0.291(3) 0. 0.764(2) 1. 0 d
O1 O2- 2 m 0.493(2) 0. 0.300(1) 1. 0 d
O2 O2- 2 n 0.245(2) 0.5 0.468(1) 1. 0 d
O3 O2- 2 m 0.057(2) 0. 0.699(1) 1. 0 d
O4 O2- 2 m 0.309(2) 0. 0.892(1) 1. 0 d
O5 O2- 2 n 0.182(2) 0.5 0.096(1) 1. 0 d
loop_
_atom_type_symbol
_atom_type_oxidation_number
Sb5+ 5.000
Ni2+ 2.000
B3+ 3.000
O2- -2.000
