Repository: SergeyRa/crystchemlib

# *crystchemlib* v.0.9.6
Python library for crystallographic and crystal chemical analysis with *streamlit* GUI

## v.0.9.6 features
* Installation scripts
* Handling of incommensurate structures
* Birch-Murnaghan equations of state fitting
* GUI for merging CIFs with insertion of custom keys (e.g. for pressure)
* Visualization of nets in 'Dense atomic nets' module
* Module for visualization of Voronoi-Dirichlet polyhedra
* Parametric analysis of Voronoi-Dirichlet volumes in the main GUI
* 'Unwarps' widget for plotting lattice(s) in reciprocal space reconstructions
* 'Stereographic' widget for visualization of UB matrices
* NEW: 'IHD' widget for implicit hierarchical depth estimation

File: test_datasets/COD/2014929.cif
#------------------------------------------------------------------------------
#$Date: 2016-02-20 00:18:51 +0200 (Sat, 20 Feb 2016) $
#$Revision: 176760 $
#$URL: svn://www.crystallography.net/cod/cif/2/01/49/2014929.cif $
#------------------------------------------------------------------------------
#
# This file is available in the Crystallography Open Database (COD),
# http://www.crystallography.net/. The original data for this entry
# were provided by IUCr Journals, http://journals.iucr.org/.
#
# The file may be used within the scientific community so long as
# proper attribution is given to the journal article from which the
# data were obtained.
#
data_2014929
loop_
_publ_author_name
'Namsoo Shin'
'Jinyoung Kim'
'Docheon Ahn'
'Kee-Sun Sohn'
_publ_section_title
;
 A new strontium borophosphate, Sr~6~BP~5~O~20~, from synchrotron
 powder data
;
_journal_issue                   5
_journal_name_full               'Acta Crystallographica Section C'
_journal_page_first              i54
_journal_page_last               i56
_journal_paper_doi               10.1107/S0108270105009819
_journal_volume                  61
_journal_year                    2005
_chemical_formula_iupac          'Sr6 B P5 O20'
_chemical_formula_moiety         'B O16 P4 9-, O4 P 3-, Sr6 12+'
_chemical_formula_structural     '(B (O4 P)4 ) (P O4) Sr6'
_chemical_formula_sum            'B O20 P5 Sr6'
_chemical_formula_weight         1011.43
_chemical_name_systematic
;
Strontium borophosphate
;
_space_group_IT_number           120
_symmetry_cell_setting           tetragonal
_symmetry_space_group_name_Hall  'I -4 -2c'
_symmetry_space_group_name_H-M   'I -4 c 2'
_cell_angle_alpha                90.0
_cell_angle_beta                 90.0
_cell_angle_gamma                90.0
_cell_formula_units_Z            4
_cell_length_a                   9.78393(2)
_cell_length_b                   9.78393(2)
_cell_length_c                   19.01318(3)
_cell_measurement_temperature    298
_cell_volume                     1820.042(6)
_computing_cell_refinement       'FULLPROF2k  (Rodriguez-Carvajal, 1990)'
_computing_data_collection       'PLS HRPD Beamline Software (reference?)'
_computing_data_reduction        FULLPROF2k
_computing_molecular_graphics    'STRUPLO (reference?)'
_computing_publication_material  FULLPROF2k
_computing_structure_refinement  FULLPROF2k
_computing_structure_solution    FULLPROF2k
_diffrn_ambient_temperature      298
_diffrn_measurement_device_type  'Pohang Light Source 8C2 HRPD Beamline'
_diffrn_radiation_monochromator  'Si 111'
_diffrn_radiation_type           synchrotron
_diffrn_radiation_wavelength     1.54520
_exptl_crystal_density_diffrn    3.691220(10)
_exptl_crystal_density_method    'not measured'
_exptl_crystal_F_000             1872
_refine_diff_density_max         0.5589
_refine_diff_density_min         -0.4076
_refine_ls_extinction_method     none
_refine_ls_goodness_of_fit_all   2.21
_refine_ls_hydrogen_treatment    noref
_refine_ls_matrix_type           fullcycle
_refine_ls_number_parameters     50
_refine_ls_shift/su_max          <.001
_refine_ls_shift/su_mean         0.000
_refine_ls_structure_factor_coef Inet
_refine_ls_weighting_scheme      sigma
_cod_data_source_file            sq1203.cif
_cod_data_source_block           I
_cod_original_cell_volume        1820.044(6)
_cod_database_code               2014929
loop_
_symmetry_equiv_pos_site_id
_symmetry_equiv_pos_as_xyz
1 x,y,z
2 y,-x,-z
3 -x,-y,z
4 -y,x,-z
5 -x,y,z+1/2
6 -y,-x,-z+1/2
7 x,-y,z+1/2
8 y,x,-z+1/2
9 x+1/2,y+1/2,z+1/2
10 y+1/2,-x+1/2,-z+1/2
11 -x+1/2,-y+1/2,z+1/2
12 -y+1/2,x+1/2,-z+1/2
13 -x+1/2,y+1/2,z
14 -y+1/2,-x+1/2,-z
15 x+1/2,-y+1/2,z
16 y+1/2,x+1/2,-z
loop_
_atom_site_label
_atom_site_fract_x
_atom_site_fract_y
_atom_site_fract_z
_atom_site_U_iso_or_equiv
_atom_site_adp_type
_atom_site_occupancy
_atom_site_type_symbol
Sr1 0.22151(6) 0.27849(6) 0.00000 0.0117(2) Uiso 1 SR
Sr2 0.49664(6) 0.30031(7) 0.33472(3) 0.01120(10) Uiso 1 SR
P1 0.00000 0.00000 0.00000 0.0079(8) Uiso 1 P
P2 0.2052(2) 0.4776(2) 0.34889(7) 0.0087(4) Uiso 1 P
O1 0.3410(3) 0.5053(4) 0.3059(2) 0.0097(11) Uiso 1 O
O2 0.1318(5) 0.0323(4) 0.0444(2) 0.0213(13) Uiso 1 O
O3 0.1478(4) 0.6010(4) 0.3858(2) 0.0152(13) Uiso 1 O
O4 0.2268(4) 0.3544(4) 0.3956(2) 0.0178(12) Uiso 1 O
O5 0.1011(4) 0.4228(4) 0.2912(2) 0.0071(11) Uiso 1 O
B 0.00000 0.50000 0.25000 0.014(4) Uiso 1 B
loop_
_atom_type_symbol
_atom_type_description
_atom_type_scat_dispersion_real
_atom_type_scat_dispersion_imag
_atom_type_scat_source
Sr Sr -0.465 1.820 'International Tables for Crystallography (Vol. IV)'
P P 0.283 0.434 'International Tables for Crystallography (Vol. IV)'
O O 0.047 0.032 'International Tables for Crystallography (Vol. IV)'
B B 0.008 0.004 'International Tables for Crystallography (Vol. IV)'
loop_
_geom_angle_atom_site_label_1
_geom_angle_atom_site_label_2
_geom_angle_atom_site_label_3
_geom_angle_site_symmetry_1
_geom_angle_site_symmetry_2
_geom_angle_site_symmetry_3
_geom_angle
_geom_angle_publ_flag
P1 Sr1 P1 1_555 1_555 1_555 166.99(13) no
loop_
_geom_bond_atom_site_label_1
_geom_bond_atom_site_label_2
_geom_bond_site_symmetry_2
_geom_bond_distance
_geom_bond_publ_flag
Sr1 O2 1_555 2.699(4) yes
Sr1 O2 4_555 2.990(4) yes
Sr1 O3 7_564 2.574(4) yes
Sr1 O4 8_555 2.426(4) yes
Sr2 O1 1_555 2.577(4) yes
Sr2 O1 3_665 2.538(4) yes
Sr2 O1 8_555 2.705(3) yes
Sr2 O2 10_555 2.417(4) yes
Sr2 O3 13_545 2.597(4) yes
Sr2 O4 1_555 2.932(4) yes
Sr2 O4 15_555 2.950(4) yes
Sr2 O5 8_555 3.171(4) yes
Sr2 O5 15_555 2.549(4) yes
P1 O2 1_555 1.574(4) yes
P2 O1 1_555 1.583(4) yes
P2 O3 1_555 1.505(4) yes
P2 O4 1_555 1.512(4) yes
P2 O5 1_555 1.589(4) yes
B O5 1_555 1.471(4) yes

File: test_datasets/COD/2015571.cif
#------------------------------------------------------------------------------
#$Date: 2016-02-20 00:18:51 +0200 (Sat, 20 Feb 2016) $
#$Revision: 176760 $
#$URL: svn://www.crystallography.net/cod/cif/2/01/55/2015571.cif $
#------------------------------------------------------------------------------
#
# This file is available in the Crystallography Open Database (COD),
# http://www.crystallography.net/. The original data for this entry
# were provided by IUCr Journals, http://journals.iucr.org/.
#
# The file may be used within the scientific community so long as
# proper attribution is given to the journal article from which the
# data were obtained.
#
data_2015571
loop_
_publ_author_name
'Shao-Fang Lu'
'Zi-Xiang Huang'
'Jin-Ling Huang'
_publ_section_title
;
 Meta-barium borate, II-BaB~2~O~4~, at 163 and 293K
;
_journal_coeditor_code           IZ3008
_journal_issue                   9
_journal_name_full               'Acta Crystallographica Section C'
_journal_page_first              i73
_journal_page_last               i75
_journal_paper_doi               10.1107/S010827010602542X
_journal_volume                  62
_journal_year                    2006
_chemical_formula_iupac          'Ba3 (B3 O6)2'
_chemical_formula_moiety         'B6 Ba3 O12'
_chemical_formula_sum            'B6 Ba3 O12'
_chemical_formula_weight         668.85
_chemical_name_systematic
;
meta-barium borate
;
_space_group_IT_number           161
_symmetry_cell_setting           trigonal
_symmetry_space_group_name_Hall  'R 3 -2"c'
_symmetry_space_group_name_H-M   'R 3 c :H'
_atom_sites_solution_primary     direct
_atom_sites_solution_secondary   difmap
_audit_creation_method           SHELXL97
_cell_angle_alpha                90.00
_cell_angle_beta                 90.00
_cell_angle_gamma                120.00
_cell_formula_units_Z            6
_cell_length_a                   12.530(3)
_cell_length_b                   12.530(3)
_cell_length_c                   12.657(4)
_cell_measurement_reflns_used    1761
_cell_measurement_temperature    163(2)
_cell_measurement_theta_max      27.44
_cell_measurement_theta_min      2.47
_cell_volume                     1720.9(8)
_computing_cell_refinement       CrystalClear
_computing_data_collection       'CrystalClear (Rigaku/MSC, 2001)'
_computing_data_reduction        'CrystalStructure (Rigaku/MSC, 2004)'
_computing_molecular_graphics    SHELXL97
_computing_publication_material  SHELXL97
_computing_structure_refinement  'SHELXL97 (Sheldrick, 1997)'
_computing_structure_solution    'SHELXS97 (Sheldrick, 1997)'
_diffrn_ambient_temperature      163(2)
_diffrn_measured_fraction_theta_full 0.962
_diffrn_measured_fraction_theta_max 0.962
_diffrn_measurement_device_type  'Rigaku Saturn70 CCD area-detector'
_diffrn_measurement_method       '\f and \w'
_diffrn_radiation_monochromator  Confocal
_diffrn_radiation_source         'Rotating Anode'
_diffrn_radiation_type           MoK\a
_diffrn_radiation_wavelength     0.71073
_diffrn_reflns_av_R_equivalents  0.0210
_diffrn_reflns_av_sigmaI/netI    0.0226
_diffrn_reflns_limit_h_max       15
_diffrn_reflns_limit_h_min       -16
_diffrn_reflns_limit_k_max       16
_diffrn_reflns_limit_k_min       -8
_diffrn_reflns_limit_l_max       16
_diffrn_reflns_limit_l_min       -11
_diffrn_reflns_number            1778
_diffrn_reflns_theta_full        27.44
_diffrn_reflns_theta_max         27.44
_diffrn_reflns_theta_min         3.73
_exptl_absorpt_coefficient_mu    10.243
_exptl_absorpt_correction_T_max  0.324
_exptl_absorpt_correction_T_min  0.212
_exptl_absorpt_correction_type   multi-scan
_exptl_absorpt_process_details   '(ABSCOR; Jacobson, 1998)'
_exptl_crystal_colour            Colourless
_exptl_crystal_density_diffrn    3.872
_exptl_crystal_density_method    'not measured'
_exptl_crystal_description       Block
_exptl_crystal_F_000             1764
_exptl_crystal_size_max          0.16
_exptl_crystal_size_mid          0.14
_exptl_crystal_size_min          0.11
_refine_diff_density_max         0.532
_refine_diff_density_min         -0.453
_refine_ls_abs_structure_details 'Flack (1983), with how many Friedel pairs'
_refine_ls_abs_structure_Flack   0.05(3)
_refine_ls_extinction_method     none
_refine_ls_goodness_of_fit_ref   1.076
_refine_ls_matrix_type           full
_refine_ls_number_parameters     64
_refine_ls_number_reflns         625
_refine_ls_number_restraints     1
_refine_ls_restrained_S_all      1.075
_refine_ls_R_factor_all          0.0115
_refine_ls_R_factor_gt           0.0114
_refine_ls_shift/su_max          0.001
_refine_ls_shift/su_mean         0.000
_refine_ls_structure_factor_coef Fsqd
_refine_ls_weighting_details
'calc w = 1/[\s^2^(Fo^2^)+(0.0095P)^2^] where P=(Fo^2^+2Fc^2^)/3'
_refine_ls_weighting_scheme      calc
_refine_ls_wR_factor_gt          0.0271
_refine_ls_wR_factor_ref         0.0271
_reflns_number_gt                623
_reflns_number_total             625
_reflns_threshold_expression     I>2\s(I)
_cod_data_source_file            iz3008.cif
_cod_data_source_block           BBO_163K
_cod_depositor_comments
;
The following automatic conversions were performed:
'_symmetry_cell_setting' value 'Trigonal' changed to 'trigonal' according
to '/home/saulius/struct/CIF-dictionaries/cif_core.dic' dictionary named
'cif_core.dic' version 2.4.1 from 2010-06-29.

Automatic conversion script
Id: cif_fix_enum 1527 2010-12-29 10:47:43Z saulius 

The following automatic conversions were performed:

'_symmetry_cell_setting' value 'Trigonal' changed to 'trigonal'
according to /home/saulius/struct/CIF-dictionaries/cif_core.dic
dictionary named 'cif_core.dic' version 2.4.1 from 2010-06-29.

Automatic conversion script
Id: cif_fix_values 1715 2011-07-08 13:25:40Z adriana 
;
_cod_original_cell_volume        1721.0(7)
_cod_original_sg_symbol_H-M      R3c
_cod_database_code               2015571
_cod_database_fobs_code          2015571
loop_
_symmetry_equiv_pos_as_xyz
'x, y, z'
'-y, x-y, z'
'-x+y, -x, z'
'-y, -x, z+1/2'
'-x+y, y, z+1/2'
'x, x-y, z+1/2'
'x+2/3, y+1/3, z+1/3'
'-y+2/3, x-y+1/3, z+1/3'
'-x+y+2/3, -x+1/3, z+1/3'
'-y+2/3, -x+1/3, z+5/6'
'-x+y+2/3, y+1/3, z+5/6'
'x+2/3, x-y+1/3, z+5/6'
'x+1/3, y+2/3, z+2/3'
'-y+1/3, x-y+2/3, z+2/3'
'-x+y+1/3, -x+2/3, z+2/3'
'-y+1/3, -x+2/3, z+7/6'
'-x+y+1/3, y+2/3, z+7/6'
'x+1/3, x-y+2/3, z+7/6'
loop_
_atom_site_type_symbol
_atom_site_label
_atom_site_fract_x
_atom_site_fract_y
_atom_site_fract_z
_atom_site_U_iso_or_equiv
_atom_site_adp_type
_atom_site_calc_flag
_atom_site_occupancy
Ba Ba 0.305461(19) 0.33040(3) 0.45117(6) 0.00547(7) Uani d 1
B B1 0.2314(4) 0.5436(4) 0.4216(4) 0.0067(9) Uani d 1
B B2 0.1301(4) 0.0433(5) 0.4934(4) 0.0078(9) Uani d 1
O O1 0.1406(2) 0.4287(2) 0.4295(2) 0.0078(6) Uani d 1
O O2 0.3545(3) 0.5692(3) 0.4201(3) 0.0096(6) Uani d 1
O O3 0.2495(2) 0.0858(2) 0.4884(2) 0.0091(6) Uani d 1
O O4 0.0829(3) 0.1239(3) 0.4958(2) 0.0102(7) Uani d 1
loop_
_atom_site_aniso_label
_atom_site_aniso_U_11
_atom_site_aniso_U_22
_atom_site_aniso_U_33
_atom_site_aniso_U_12
_atom_site_aniso_U_13
_atom_site_aniso_U_23
Ba 0.00351(13) 0.00372(10) 0.00912(11) 0.00177(12) -0.00031(15) -0.00033(6)
B1 0.004(2) 0.009(2) 0.005(2) 0.0027(19) -0.0011(18) -0.0012(17)
B2 0.007(2) 0.005(2) 0.010(2) 0.0021(19) 0.0003(17) 0.002(2)
O1 0.0079(13) 0.0042(13) 0.0089(14) 0.0013(11) -0.0031(11) -0.0009(11)
O2 0.0020(15) 0.0040(15) 0.0212(18) 0.0004(13) -0.0012(14) -0.0014(13)
O3 0.0052(13) 0.0095(13) 0.0122(15) 0.0033(11) -0.0018(11) 0.0003(11)
O4 0.0046(14) 0.0035(14) 0.0216(18) 0.0013(12) 0.0000(13) 0.0009(11)
loop_
_atom_type_symbol
_atom_type_description
_atom_type_scat_dispersion_real
_atom_type_scat_dispersion_imag
_atom_type_scat_source
B B 0.0013 0.0007 'International Tables Vol C Tables 4.2.6.8 and 6.1.1.4'
O O 0.0106 0.0060 'International Tables Vol C Tables 4.2.6.8 and 6.1.1.4'
Ba Ba -0.3244 2.2819 'International Tables Vol C Tables 4.2.6.8 and 6.1.1.4'
loop_
_geom_angle_atom_site_label_1
_geom_angle_atom_site_label_2
_geom_angle_atom_site_label_3
_geom_angle_site_symmetry_1
_geom_angle_site_symmetry_3
_geom_angle
_geom_angle_publ_flag
O1 Ba O3 18_554 11_554 82.18(9) no
O1 Ba O4 18_554 . 113.07(9) no
O3 Ba O4 11_554 . 143.19(9) no
O1 Ba O2 18_554 . 97.62(9) no
O3 Ba O2 11_554 . 78.84(8) no
O4 Ba O2 . . 128.24(10) no
O1 Ba O1 18_554 10_554 133.87(4) no
O3 Ba O1 11_554 10_554 70.80(9) no
O4 Ba O1 . 10_554 75.21(8) no
O2 Ba O1 . 10_554 112.27(9) no
O1 Ba O3 18_554 . 82.39(8) no
O3 Ba O3 11_554 . 103.15(6) no
O4 Ba O3 . . 50.17(8) no
O2 Ba O3 . . 177.99(9) no
O1 Ba O3 10_554 . 68.91(8) no
O1 Ba O1 18_554 . 128.99(8) no
O3 Ba O1 11_554 . 117.95(8) no
O4 Ba O1 . . 79.44(8) no
O2 Ba O1 . . 49.21(8) no
O1 Ba O1 10_554 . 96.93(8) no
O3 Ba O1 . . 129.38(8) no
O1 Ba O3 18_554 16_554 68.38(8) no
O3 Ba O3 11_554 16_554 134.79(5) no
O4 Ba O3 . 16_554 81.40(9) no
O2 Ba O3 . 16_554 72.28(9) no
O1 Ba O3 10_554 16_554 152.90(8) no
O3 Ba O3 . 16_554 105.91(9) no
O1 Ba O3 . 16_554 65.03(8) no
O1 Ba B2 18_554 . 99.38(11) no
O3 Ba B2 11_554 . 122.65(11) no
O4 Ba B2 . . 26.02(10) no
O2 Ba B2 . . 154.18(12) no
O1 Ba B2 10_554 . 67.91(11) no
O3 Ba B2 . . 24.33(10) no
O1 Ba B2 . . 105.06(10) no
O3 Ba B2 16_554 . 96.23(10) no
O1 Ba B1 18_554 . 114.66(10) no
O3 Ba B1 11_554 . 99.84(10) no
O4 Ba B1 . . 102.97(11) no
O2 Ba B1 . . 25.41(10) no
O1 Ba B1 10_554 . 106.48(10) no
O3 Ba B1 . . 153.11(10) no
O1 Ba B1 . . 23.82(10) no
O3 Ba B1 16_554 . 65.50(10) no
B2 Ba B1 . . 128.79(12) no
O1 Ba Ba 18_554 8 40.08(6) no
O3 Ba Ba 11_554 8 122.26(7) no
O4 Ba Ba . 8 79.50(7) no
O2 Ba Ba . 8 103.45(7) no
O1 Ba Ba 10_554 8 144.01(6) no
O3 Ba Ba . 8 75.26(6) no
O1 Ba Ba . 8 103.18(6) no
O3 Ba Ba 16_554 8 39.12(6) no
B2 Ba Ba . 8 78.12(9) no
B1 Ba Ba . 8 103.82(9) no
O1 Ba Ba 18_554 15_554 126.90(6) no
O3 Ba Ba 11_554 15_554 44.98(6) no
O4 Ba Ba . 15_554 109.09(7) no
O2 Ba Ba . 15_554 79.68(7) no
O1 Ba Ba 10_554 15_554 37.01(6) no
O3 Ba Ba . 15_554 101.94(6) no
O1 Ba Ba . 15_554 88.82(6) no
O3 Ba Ba 16_554 15_554 150.07(5) no
B2 Ba Ba . 15_554 104.89(9) no
B1 Ba Ba . 15_554 84.67(9) no
Ba Ba Ba 8 15_554 166.553(8) no
O1 B1 O2 . 3_565 123.9(4) yes
O1 B1 O2 . . 119.9(4) yes
O2 B1 O2 3_565 . 116.0(4) yes
O1 B1 Ba . . 62.7(2) no
O2 B1 Ba 3_565 . 171.0(3) no
O2 B1 Ba . . 57.4(2) no
O3 B2 O4 . . 120.9(4) yes
O3 B2 O4 . 3 123.9(4) yes
O4 B2 O4 . 3 115.1(4) yes
O3 B2 Ba . . 62.1(2) no
O4 B2 Ba . . 59.5(2) no
O4 B2 Ba 3 . 169.6(3) no
B1 O1 Ba . 12_454 125.5(3) no
B1 O1 Ba . 16_554 117.2(3) no
Ba O1 Ba 12_454 16_554 102.92(9) no
B1 O1 Ba . . 93.5(3) no
Ba O1 Ba 12_454 . 111.13(9) no
Ba O1 Ba 16_554 . 104.60(9) no
B1 O2 B1 2_665 . 123.9(4) yes
B1 O2 Ba 2_665 . 137.8(3) no
B1 O2 Ba . . 97.2(3) no
B2 O3 Ba . 17_544 120.7(3) no
B2 O3 Ba . . 93.6(3) no
Ba O3 Ba 17_544 . 130.24(10) no
B2 O3 Ba . 10_554 114.7(3) no
Ba O3 Ba 17_544 10_554 95.89(9) no
Ba O3 Ba . 10_554 101.20(9) no
B2 O4 B2 . 2 124.8(4) yes
B2 O4 Ba . . 94.5(3) no
B2 O4 Ba 2 . 138.5(3) no
loop_
_geom_bond_atom_site_label_1
_geom_bond_atom_site_label_2
_geom_bond_site_symmetry_2
_geom_bond_distance
_geom_bond_publ_flag
Ba O1 18_554 2.630(3) yes
Ba O3 11_554 2.701(3) yes
Ba O4 . 2.752(3) yes
Ba O2 . 2.765(3) yes
Ba O1 10_554 2.813(3) yes
Ba O3 . 2.821(3) yes
Ba O1 . 2.900(3) yes
Ba O3 16_554 3.026(3) yes
Ba B2 . 3.186(5) no
Ba B1 . 3.258(5) no
Ba Ba 8 4.2583(12) no
Ba Ba 15_554 4.2583(12) no
B1 O1 . 1.318(5) yes
B1 O2 3_565 1.394(5) yes
B1 O2 . 1.409(5) yes
B2 O3 . 1.315(5) yes
B2 O4 . 1.402(6) yes
B2 O4 3 1.409(6) yes
O1 Ba 12_454 2.630(3) no
O1 Ba 16_554 2.813(3) no
O2 B1 2_665 1.394(5) no
O3 Ba 17_544 2.701(3) no
O3 Ba 10_554 3.026(3) no
O4 B2 2 1.409(6) no

File: test_datasets/COD/2016311.cif
#------------------------------------------------------------------------------
#$Date: 2016-02-20 00:18:51 +0200 (Sat, 20 Feb 2016) $
#$Revision: 176760 $
#$URL: svn://www.crystallography.net/cod/cif/2/01/63/2016311.cif $
#------------------------------------------------------------------------------
#
# This file is available in the Crystallography Open Database (COD),
# http://www.crystallography.net/. The original data for this entry
# were provided by IUCr Journals, http://journals.iucr.org/.
#
# The file may be used within the scientific community so long as
# proper attribution is given to the journal article from which the
# data were obtained.
#
data_2016311
loop_
_publ_author_name
'Gao, J. H.'
'Li, R. K.'
_publ_section_title
;
 Rb~3~Y~2~(BO~3~)~3~ with a noncentrosymmetric structure
;
_journal_coeditor_code           FA3116
_journal_issue                   12
_journal_name_full               'Acta Crystallographica Section C'
_journal_page_first              i112
_journal_page_last               i114
_journal_paper_doi               10.1107/S0108270107054078
_journal_volume                  63
_journal_year                    2007
_chemical_formula_iupac          'Rb3 Y2 (B O3)3'
_chemical_formula_moiety         'Rb3 Y2 B3 O9'
_chemical_formula_sum            'B3 O9 Rb3 Y2'
_chemical_formula_weight         610.66
_chemical_name_systematic
;
Trirubidium diyttrium triborate
;
_space_group_IT_number           33
_symmetry_cell_setting           orthorhombic
_symmetry_space_group_name_Hall  'P 2c -2n'
_symmetry_space_group_name_H-M   'P n a 21'
_atom_sites_solution_primary     direct
_atom_sites_solution_secondary   difmap
_audit_creation_method           SHELXL-97
_cell_angle_alpha                90.00
_cell_angle_beta                 90.00
_cell_angle_gamma                90.00
_cell_formula_units_Z            4
_cell_length_a                   8.6811(4)
_cell_length_b                   9.5627(4)
_cell_length_c                   12.1914(6)
_cell_measurement_reflns_used    2576
_cell_measurement_temperature    113(2)
_cell_measurement_theta_max      28.7
_cell_measurement_theta_min      2.1
_cell_volume                     1012.07(8)
_computing_cell_refinement       'CrystalClear (Rigaku, 2005)'
_computing_data_collection       'CrystalClear (Rigaku, 2005)'
_computing_data_reduction        'CrystalClear (Rigaku, 2005)'
_computing_molecular_graphics
;
ORTEP-3 for Windows (Farrugia, 1997) and Balls & Sticks (Sung & Ozawa,
2004)
;
_computing_publication_material  'publCIF (Westrip, 2007)'
_computing_structure_refinement  'SHELXL97 (Sheldrick, 1997)'
_computing_structure_solution    'SHELXS97 (Sheldrick, 1997)'
_diffrn_ambient_temperature      113(2)
_diffrn_detector_area_resol_mean 7.31
_diffrn_measured_fraction_theta_full 1.000
_diffrn_measured_fraction_theta_max 1.000
_diffrn_measurement_device_type  'Rigaku Saturn'
_diffrn_measurement_method       \w
_diffrn_radiation_monochromator  confocal
_diffrn_radiation_source         'rotating anode'
_diffrn_radiation_type           MoK\a
_diffrn_radiation_wavelength     0.71070
_diffrn_reflns_av_R_equivalents  0.1134
_diffrn_reflns_av_sigmaI/netI    0.1149
_diffrn_reflns_limit_h_max       11
_diffrn_reflns_limit_h_min       -11
_diffrn_reflns_limit_k_max       12
_diffrn_reflns_limit_k_min       -12
_diffrn_reflns_limit_l_max       16
_diffrn_reflns_limit_l_min       -16
_diffrn_reflns_number            12567
_diffrn_reflns_theta_full        28.68
_diffrn_reflns_theta_max         28.68
_diffrn_reflns_theta_min         2.71
_exptl_absorpt_coefficient_mu    25.774
_exptl_absorpt_correction_T_max  0.0790
_exptl_absorpt_correction_T_min  0.0630
_exptl_absorpt_correction_type   numerical
_exptl_absorpt_process_details   '(NUMABS; Rigaku, 2005)'
_exptl_crystal_colour            colorless
_exptl_crystal_density_diffrn    4.008
_exptl_crystal_density_method    'not measured'
_exptl_crystal_description       prism
_exptl_crystal_F_000             1104
_exptl_crystal_size_max          0.24
_exptl_crystal_size_mid          0.21
_exptl_crystal_size_min          0.20
_refine_diff_density_max         1.474
_refine_diff_density_min         -1.144
_refine_ls_abs_structure_details 'Flack (1983), 1238 Friedel pairs'
_refine_ls_abs_structure_Flack   0.013(15)
_refine_ls_extinction_coef       0.0033(2)
_refine_ls_extinction_expression Fc^*^=kFc[1+0.001xFc^2^\l^3^/sin(2\q)]^-1/4^
_refine_ls_extinction_method     none
_refine_ls_goodness_of_fit_ref   1.001
_refine_ls_matrix_type           full
_refine_ls_number_parameters     155
_refine_ls_number_reflns         2602
_refine_ls_number_restraints     7
_refine_ls_restrained_S_all      1.001
_refine_ls_R_factor_all          0.0547
_refine_ls_R_factor_gt           0.0480
_refine_ls_shift/su_max          0.000
_refine_ls_shift/su_mean         0.000
_refine_ls_structure_factor_coef Fsqd
_refine_ls_weighting_details
'calc w=1/[\s^2^(Fo^2^)+(0.0130P)^2^+0.0000P] where P=(Fo^2^+2Fc^2^)/3'
_refine_ls_weighting_scheme      calc
_refine_ls_wR_factor_gt          0.0764
_refine_ls_wR_factor_ref         0.0791
_reflns_number_gt                2338
_reflns_number_total             2602
_reflns_threshold_expression     I>2\s(I)
_cod_data_source_file            fa3116.cif
_cod_data_source_block           I
_cod_depositor_comments
;
The following automatic conversions were performed:
'_symmetry_cell_setting' value 'Orthorhombic' changed to 'orthorhombic'
according to '/home/saulius/struct/CIF-dictionaries/cif_core.dic'
dictionary named 'cif_core.dic' version 2.4.1 from 2010-06-29.

Automatic conversion script
Id: cif_fix_enum 1527 2010-12-29 10:47:43Z saulius 

The following automatic conversions were performed:

'_symmetry_cell_setting' value 'Orthorhombic' changed to
'orthorhombic' according to
/home/saulius/struct/CIF-dictionaries/cif_core.dic dictionary named
'cif_core.dic' version 2.4.1 from 2010-06-29.

Automatic conversion script
Id: cif_fix_values 1715 2011-07-08 13:25:40Z adriana 
;
_cod_database_code               2016311
_cod_database_fobs_code          2016311
loop_
_symmetry_equiv_pos_as_xyz
'x, y, z'
'-x+1/2, y+1/2, z+1/2'
'x+1/2, -y+1/2, z'
'-x, -y, z+1/2'
loop_
_atom_site_type_symbol
_atom_site_label
_atom_site_fract_x
_atom_site_fract_y
_atom_site_fract_z
_atom_site_U_iso_or_equiv
_atom_site_adp_type
_atom_site_calc_flag
_atom_site_refinement_flags
_atom_site_occupancy
Rb Rb1 0.09493(9) 0.69553(8) 0.59244(8) 0.0145(2) Uani d . 1
Rb Rb2 -0.29558(9) 0.46888(8) 0.57953(9) 0.0174(2) Uani d . 1
Rb Rb3 0.35348(11) 0.35789(9) 0.74228(8) 0.0137(2) Uani d . 1
Y Y1 0.00906(12) 0.50802(10) 0.33006(9) 0.0117(2) Uani d . 1
Y Y2 0.35696(10) 0.38659(9) 0.39782(7) 0.0115(2) Uani d . 1
O O1 0.3796(7) 0.8201(6) 0.4106(5) 0.0126(14) Uani d . 1
O O2 0.4540(6) 0.5876(6) 0.4675(5) 0.0148(14) Uani d . 1
O O3 0.2511(7) 0.6105(6) 0.3409(5) 0.0150(14) Uani d . 1
O O4 0.1737(7) 0.3367(6) 0.2601(5) 0.0118(14) Uani d . 1
O O5 0.0374(7) 0.1205(6) 0.2707(5) 0.0144(15) Uani d . 1
O O6 0.3036(7) 0.1420(5) 0.3343(5) 0.0126(13) Uani d . 1
O O7 0.1200(6) 0.4176(6) 0.4852(5) 0.0128(14) Uani d . 1
O O8 -0.0371(6) 0.2269(5) 0.5377(4) 0.0127(13) Uani d . 1
O O9 0.0244(6) 0.4039(6) 0.6678(5) 0.0124(13) Uani d . 1
B B1 0.3637(12) 0.6741(11) 0.4076(10) 0.014(2) Uani d . 1
B B2 0.1695(13) 0.1962(11) 0.2872(9) 0.014(2) Uani d U 1
B B3 0.0371(10) 0.3487(10) 0.5645(9) 0.013(2) Uani d . 1
loop_
_atom_site_aniso_label
_atom_site_aniso_U_11
_atom_site_aniso_U_22
_atom_site_aniso_U_33
_atom_site_aniso_U_12
_atom_site_aniso_U_13
_atom_site_aniso_U_23
Rb1 0.0192(5) 0.0133(4) 0.0111(4) -0.0009(3) -0.0020(4) 0.0005(4)
Rb2 0.0166(4) 0.0150(4) 0.0206(5) 0.0011(3) -0.0042(5) -0.0009(5)
Rb3 0.0161(5) 0.0127(4) 0.0123(5) -0.0004(4) 0.0013(4) -0.0003(4)
Y1 0.0148(4) 0.0114(4) 0.0088(4) 0.0001(3) 0.0000(3) 0.0001(3)
Y2 0.0142(5) 0.0117(4) 0.0085(4) 0.0001(3) 0.0000(4) 0.0003(4)
O1 0.018(4) 0.011(3) 0.008(3) -0.001(3) 0.002(3) 0.000(3)
O2 0.020(4) 0.009(3) 0.016(3) -0.002(3) -0.011(3) 0.000(3)
O3 0.020(4) 0.013(3) 0.012(4) -0.002(3) 0.001(3) 0.001(3)
O4 0.019(4) 0.012(3) 0.004(3) -0.003(3) 0.001(3) -0.002(2)
O5 0.019(4) 0.011(3) 0.014(3) 0.001(3) 0.007(3) -0.002(3)
O6 0.014(3) 0.011(3) 0.012(3) 0.001(3) 0.000(3) 0.000(3)
O7 0.015(3) 0.013(3) 0.010(3) -0.004(3) 0.000(3) 0.003(3)
O8 0.012(3) 0.018(3) 0.009(3) -0.005(3) 0.004(2) -0.006(3)
O9 0.014(3) 0.015(3) 0.009(3) -0.004(3) 0.002(3) 0.001(3)
B1 0.012(6) 0.015(5) 0.015(6) 0.000(4) 0.002(5) -0.004(5)
B2 0.015(4) 0.019(4) 0.008(4) -0.001(3) 0.007(3) -0.003(3)
B3 0.010(5) 0.012(5) 0.017(6) 0.000(4) 0.001(5) 0.001(4)
loop_
_atom_type_symbol
_atom_type_description
_atom_type_scat_dispersion_real
_atom_type_scat_dispersion_imag
_atom_type_scat_source
B B 0.0013 0.0007 'International Tables Vol C Tables 4.2.6.8 and 6.1.1.4'
O O 0.0106 0.0060 'International Tables Vol C Tables 4.2.6.8 and 6.1.1.4'
Rb Rb -0.9393 2.9676 'International Tables Vol C Tables 4.2.6.8 and 6.1.1.4'
Y Y -2.7962 3.5667 'International Tables Vol C Tables 4.2.6.8 and 6.1.1.4'
loop_
_geom_angle_atom_site_label_1
_geom_angle_atom_site_label_2
_geom_angle_atom_site_label_3
_geom_angle_site_symmetry_1
_geom_angle_site_symmetry_3
_geom_angle
_geom_angle_publ_flag
O2 Rb1 O1 3_465 3_465 49.68(16) ?
O2 Rb1 O7 3_465 . 116.58(16) ?
O1 Rb1 O7 3_465 . 70.42(16) ?
O2 Rb1 O9 3_465 . 138.84(15) ?
O1 Rb1 O9 3_465 . 93.13(17) ?
O7 Rb1 O9 . . 46.99(15) ?
O2 Rb1 O5 3_465 4_565 78.31(18) ?
O1 Rb1 O5 3_465 4_565 109.53(15) ?
O7 Rb1 O5 . 4_565 149.90(16) ?
O9 Rb1 O5 . 4_565 104.08(16) ?
O2 Rb1 O4 3_465 4_565 95.79(17) ?
O1 Rb1 O4 3_465 4_565 90.79(14) ?
O7 Rb1 O4 . 4_565 104.78(16) ?
O9 Rb1 O4 . 4_565 63.54(16) ?
O5 Rb1 O4 4_565 4_565 45.70(16) ?
O2 Rb1 O6 3_465 2 138.23(16) ?
O1 Rb1 O6 3_465 2 153.51(16) ?
O7 Rb1 O6 . 2 104.40(15) ?
O9 Rb1 O6 . 2 67.40(15) ?
O5 Rb1 O6 4_565 2 61.52(15) ?
O4 Rb1 O6 4_565 2 64.87(15) ?
O2 Rb1 B2 3_465 2 133.1(2) ?
O1 Rb1 B2 3_465 2 177.1(2) ?
O7 Rb1 B2 . 2 106.7(2) ?
O9 Rb1 B2 . 2 84.4(2) ?
O5 Rb1 B2 4_565 2 72.7(2) ?
O4 Rb1 B2 4_565 2 89.5(2) ?
O6 Rb1 B2 2 2 25.8(2) ?
O2 Rb1 O4 3_465 2 107.88(16) ?
O1 Rb1 O4 3_465 2 157.34(18) ?
O7 Rb1 O4 . 2 128.24(15) ?
O9 Rb1 O4 . 2 109.15(16) ?
O5 Rb1 O4 4_565 2 61.90(15) ?
O4 Rb1 O4 4_565 2 95.37(17) ?
O6 Rb1 O4 2 2 44.02(15) ?
O2 Rb2 O8 1_455 3_455 67.03(15) ?
O2 Rb2 O9 1_455 . 164.07(17) ?
O8 Rb2 O9 3_455 . 126.81(16) ?
O2 Rb2 O4 1_455 4_565 111.76(16) ?
O8 Rb2 O4 3_455 4_565 141.08(15) ?
O9 Rb2 O4 . 4_565 63.61(16) ?
O2 Rb2 O1 1_455 3_465 78.68(17) ?
O8 Rb2 O1 3_455 3_465 129.43(16) ?
O9 Rb2 O1 . 3_465 85.65(15) ?
O4 Rb2 O1 4_565 3_465 85.26(14) ?
B3 Rb2 O1 . 3_465 76.0(2) ?
O2 Rb2 O8 1_455 . 138.01(16) ?
O8 Rb2 O8 3_455 . 90.69(4) ?
O9 Rb2 O8 . . 44.18(14) ?
O4 Rb2 O8 4_565 . 107.74(15) ?
B3 Rb2 O8 . . 24.67(18) ?
O1 Rb2 O8 3_465 . 91.11(14) ?
O2 Rb2 O6 1_455 3_455 83.74(16) ?
O8 Rb2 O6 3_455 3_455 79.53(14) ?
O9 Rb2 O6 . 3_455 90.97(15) ?
O4 Rb2 O6 4_565 3_455 139.25(14) ?
B3 Rb2 O6 . 3_455 65.5(2) ?
O1 Rb2 O6 3_465 3_455 60.19(14) ?
O8 Rb2 O6 . 3_455 56.56(13) ?
O2 Rb2 O3 1_455 4_565 130.81(17) ?
O8 Rb2 O3 3_455 4_565 96.17(15) ?
O9 Rb2 O3 . 4_565 60.30(15) ?
O4 Rb2 O3 4_565 4_565 53.58(15) ?
B3 Rb2 O3 . 4_565 82.1(2) ?
O1 Rb2 O3 3_465 4_565 134.30(15) ?
O8 Rb2 O3 . 4_565 84.69(14) ?
O6 Rb2 O3 3_455 4_565 140.70(14) ?
O2 Rb2 O5 1_455 2_455 71.81(16) ?
O8 Rb2 O5 3_455 2_455 87.11(14) ?
O9 Rb2 O5 . 2_455 113.67(15) ?
O4 Rb2 O5 4_565 2_455 58.09(15) ?
B3 Rb2 O5 . 2_455 139.3(2) ?
O1 Rb2 O5 3_465 2_455 116.74(14) ?
O8 Rb2 O5 . 2_455 145.15(14) ?
O6 Rb2 O5 3_455 2_455 155.23(14) ?
O3 Rb2 O5 4_565 2_455 61.05(14) ?
O5 Rb3 O8 2 3 105.38(17) ?
O5 Rb3 O3 2 2_545 147.24(18) ?
O8 Rb3 O3 3 2_545 104.39(16) ?
O5 Rb3 O1 2 2_545 105.59(18) ?
O8 Rb3 O1 3 2_545 146.38(16) ?
O3 Rb3 O1 2_545 2_545 50.70(16) ?
O5 Rb3 O9 2 . 103.52(17) ?
O8 Rb3 O9 3 . 95.47(16) ?
O3 Rb3 O9 2_545 . 86.88(16) ?
O1 Rb3 O9 2_545 . 64.71(17) ?
O5 Rb3 O9 2 3 129.04(17) ?
O8 Rb3 O9 3 3 47.88(15) ?
O3 Rb3 O9 2_545 3 65.96(16) ?
O1 Rb3 O9 2_545 3 116.57(16) ?
O9 Rb3 O9 . 3 119.27(16) ?
O5 Rb3 O6 2 2 47.53(17) ?
O8 Rb3 O6 3 2 134.15(16) ?
O3 Rb3 O6 2_545 2 115.00(18) ?
O1 Rb3 O6 2_545 2 64.32(15) ?
O9 Rb3 O6 . 2 65.49(16) ?
O9 Rb3 O6 3 2 175.21(16) ?
B1 Rb3 O6 4_665 2 100.7(2) ?
O5 Rb3 O2 2 4_665 64.14(15) ?
O8 Rb3 O2 3 4_665 128.74(14) ?
O3 Rb3 O2 2_545 4_665 86.54(16) ?
O1 Rb3 O2 2_545 4_665 77.39(15) ?
O9 Rb3 O2 . 4_665 135.51(15) ?
O9 Rb3 O2 3 4_665 97.63(15) ?
B1 Rb3 O2 4_665 4_665 24.2(2) ?
O6 Rb3 O2 2 4_665 77.87(15) ?
O9 Y1 O1 4_564 3_465 92.7(2) ?
O9 Y1 O6 4_564 3_455 99.2(2) ?
O1 Y1 O6 3_465 3_455 93.4(2) ?
O9 Y1 O7 4_564 . 162.78(19) ?
O1 Y1 O7 3_465 . 97.3(2) ?
O6 Y1 O7 3_455 . 94.1(2) ?
O9 Y1 O3 4_564 . 90.5(2) ?
O1 Y1 O3 3_465 . 96.9(2) ?
O6 Y1 O3 3_455 . 165.5(2) ?
O7 Y1 O3 . . 74.5(2) ?
O9 Y1 O4 4_564 . 91.2(2) ?
O1 Y1 O4 3_465 . 172.2(2) ?
O6 Y1 O4 3_455 . 92.6(2) ?
O7 Y1 O4 . . 77.3(2) ?
O3 Y1 O4 . . 76.3(2) ?
O5 Y2 O8 3 3 103.3(2) ?
O5 Y2 O2 3 . 91.5(2) ?
O8 Y2 O2 3 . 88.4(2) ?
O5 Y2 O7 3 . 161.9(2) ?
O8 Y2 O7 3 . 94.40(19) ?
O2 Y2 O7 . . 92.8(2) ?
O5 Y2 O4 3 . 88.4(2) ?
O8 Y2 O4 3 . 136.6(2) ?
O2 Y2 O4 . . 133.6(2) ?
O7 Y2 O4 . . 75.9(2) ?
O5 Y2 O3 3 . 95.5(2) ?
O8 Y2 O3 3 . 143.7(2) ?
O2 Y2 O3 . . 60.0(2) ?
O7 Y2 O3 . . 71.7(2) ?
O4 Y2 O3 . . 73.8(2) ?
O5 Y2 O6 3 . 83.4(2) ?
O8 Y2 O6 3 . 81.8(2) ?
O2 Y2 O6 . . 167.63(19) ?
O7 Y2 O6 . . 95.5(2) ?
O4 Y2 O6 . . 57.8(2) ?
O3 Y2 O6 . . 131.6(2) ?
O2 B1 O1 . . 122.5(9) y
O2 B1 O3 . . 116.7(8) y
O1 B1 O3 . . 120.8(9) y
O5 B2 O4 . . 120.0(9) y
O5 B2 O6 . . 124.1(9) y
O4 B2 O6 . . 115.8(9) y
O8 B3 O9 . . 120.6(8) y
O8 B3 O7 . . 119.1(9) y
O9 B3 O7 . . 120.3(8) y
loop_
_geom_bond_atom_site_label_1
_geom_bond_atom_site_label_2
_geom_bond_site_symmetry_2
_geom_bond_distance
_geom_bond_publ_flag
Rb1 O2 3_465 2.849(5) y
Rb1 O1 3_465 2.904(6) y
Rb1 O7 . 2.970(6) y
Rb1 O9 . 2.999(6) y
Rb1 O5 4_565 3.023(6) y
Rb1 O4 4_565 3.116(6) y
Rb1 O6 2 3.119(7) y
Rb1 B2 2 3.134(11) ?
Rb1 O4 2 3.167(6) ?
Rb2 O2 1_455 2.807(5) y
Rb2 O8 3_455 2.857(5) y
Rb2 O9 . 3.043(6) y
Rb2 O4 4_565 3.069(6) y
Rb2 B3 . 3.114(9) ?
Rb2 O1 3_465 3.260(6) ?
Rb2 O8 . 3.263(5) ?
Rb2 O6 3_455 3.287(7) ?
Rb2 O3 4_565 3.299(6) ?
Rb3 O5 2 2.706(6) y
Rb3 O8 3 2.790(5) y
Rb3 O3 2_545 2.805(6) y
Rb3 O1 2_545 2.904(6) y
Rb3 O9 . 3.030(6) y
Rb3 O9 3 3.048(6) y
Rb3 B1 4_665 3.191(11) ?
Rb3 O6 2 3.240(5) ?
Rb3 O2 4_665 3.257(6) ?
Y1 O9 4_564 2.169(6) y
Y1 O1 3_465 2.220(6) y
Y1 O6 3_455 2.290(6) y
Y1 O7 . 2.292(6) y
Y1 O3 . 2.323(6) y
Y1 O4 . 2.336(6) y
Y2 O5 3 2.204(6) y
Y2 O8 3 2.221(5) y
Y2 O2 . 2.264(5) y
Y2 O7 . 2.335(5) y
Y2 O4 . 2.362(6) y
Y2 O3 . 2.431(6) y
Y2 O6 . 2.507(5) y
O1 B1 . 1.404(12) y
O2 B1 . 1.354(12) y
O3 B1 . 1.408(12) y
O4 B2 . 1.384(12) y
O5 B2 . 1.371(12) y
O6 B2 . 1.397(12) y
O7 B3 . 1.374(11) y
O8 B3 . 1.370(10) y
O9 B3 . 1.370(12) y

File: test_datasets/COD/2016662.cif
#------------------------------------------------------------------------------
#$Date: 2016-02-20 00:18:51 +0200 (Sat, 20 Feb 2016) $
#$Revision: 176760 $
#$URL: svn://www.crystallography.net/cod/cif/2/01/66/2016662.cif $
#------------------------------------------------------------------------------
#
# This file is available in the Crystallography Open Database (COD),
# http://www.crystallography.net/. The original data for this entry
# were provided by IUCr Journals, http://journals.iucr.org/.
#
# The file may be used within the scientific community so long as
# proper attribution is given to the journal article from which the
# data were obtained.
#
data_2016662
loop_
_publ_author_name
'Wu, Li'
'Roth, Georg'
'Sparta, Karine'
'Chen, Xiaolong'
_publ_section_title
;
 The new pentaborate Na~3~SrB~5~O~10~
;
_journal_coeditor_code           FA3144
_journal_issue                   7
_journal_name_full               'Acta Crystallographica Section C'
_journal_page_first              i53
_journal_page_last               i56
_journal_paper_doi               10.1107/S0108270108016909
_journal_volume                  64
_journal_year                    2008
_chemical_formula_iupac          'Na3 Sr B5 O10'
_chemical_formula_moiety         'B5 Sr Na3 O10'
_chemical_formula_structural     'Sr Na3 (B5 O10)'
_chemical_formula_sum            'B5 Na3 O10 Sr'
_chemical_formula_weight         370.64
_chemical_name_systematic
;
sodium strontium pentaborate
;
_space_group_IT_number           2
_symmetry_cell_setting           triclinic
_symmetry_space_group_name_Hall  '-P 1'
_symmetry_space_group_name_H-M   'P -1'
_atom_sites_solution_primary     direct
_atom_sites_solution_secondary   difmap
_cell_angle_alpha                81.062(16)
_cell_angle_beta                 70.538(15)
_cell_angle_gamma                61.636(15)
_cell_formula_units_Z            2
_cell_length_a                   7.277(2)
_cell_length_b                   7.601(2)
_cell_length_c                   9.728(2)
_cell_measurement_reflns_used    4273
_cell_measurement_temperature    200.0(10)
_cell_measurement_theta_max      36.31
_cell_measurement_theta_min      3.24
_cell_volume                     446.4(2)
_computing_cell_refinement       'X-AREA (Stoe & Cie, 2002)'
_computing_data_collection       'X-AREA (Stoe & Cie, 2002)'
_computing_data_reduction        'X-AREA (Stoe & Cie, 2002)'
_computing_molecular_graphics
'Balls&Sticks (Version 1.42; Ozawa & Kang, 2004)'
_computing_publication_material  'WinGX (Version 1.64; Farrugia, 1999)'
_computing_structure_refinement  'SHELXL97 (Sheldrick, 2008)'
_computing_structure_solution    'SHELXS97 (Sheldrick, 2008)'
_diffrn_ambient_temperature      200.0(10)
_diffrn_measured_fraction_theta_full 0.998
_diffrn_measured_fraction_theta_max 0.998
_diffrn_measurement_device_type  'Stoe IPDS II'
_diffrn_measurement_method       'rotation method, \w'
_diffrn_radiation_monochromator  graphite
_diffrn_radiation_source         'fine-focus sealed tube'
_diffrn_radiation_type           MoK\a
_diffrn_radiation_wavelength     0.71073
_diffrn_reflns_av_R_equivalents  0.1357
_diffrn_reflns_av_sigmaI/netI    0.0834
_diffrn_reflns_limit_h_max       9
_diffrn_reflns_limit_h_min       -9
_diffrn_reflns_limit_k_max       9
_diffrn_reflns_limit_k_min       -9
_diffrn_reflns_limit_l_max       12
_diffrn_reflns_limit_l_min       -12
_diffrn_reflns_number            11007
_diffrn_reflns_theta_full        27.49
_diffrn_reflns_theta_max         27.49
_diffrn_reflns_theta_min         3.41
_diffrn_standards_decay_%        0
_diffrn_standards_interval_count 0
_diffrn_standards_interval_time  0
_diffrn_standards_number         0
_exptl_absorpt_coefficient_mu    6.230
_exptl_absorpt_correction_T_max  0.5110
_exptl_absorpt_correction_T_min  0.3349
_exptl_absorpt_correction_type   numerical
_exptl_absorpt_process_details
'via equivalents (X-SHAPE and X-RED; Stoe & Cie, 1996)'
_exptl_crystal_colour            colourless
_exptl_crystal_density_diffrn    2.757
_exptl_crystal_density_method    'not measured'
_exptl_crystal_description       plate
_exptl_crystal_F_000             352
_exptl_crystal_size_max          0.1
_exptl_crystal_size_mid          0.1
_exptl_crystal_size_min          0.02
_refine_diff_density_max         0.745
_refine_diff_density_min         -0.938
_refine_ls_extinction_method     none
_refine_ls_goodness_of_fit_ref   1.077
_refine_ls_matrix_type           full
_refine_ls_number_parameters     172
_refine_ls_number_reflns         2049
_refine_ls_number_restraints     4
_refine_ls_restrained_S_all      1.076
_refine_ls_R_factor_all          0.0777
_refine_ls_R_factor_gt           0.0504
_refine_ls_shift/su_max          0.001
_refine_ls_shift/su_mean         0.000
_refine_ls_structure_factor_coef Fsqd
_refine_ls_weighting_details
'calc w = 1/[\s^2^(Fo^2^)+(0.0253P)^2^+2.0814P] where P=(Fo^2^+2Fc^2^)/3'
_refine_ls_weighting_scheme      calc
_refine_ls_wR_factor_gt          0.0811
_refine_ls_wR_factor_ref         0.0889
_reflns_number_gt                1595
_reflns_number_total             2049
_reflns_threshold_expression     I>2\s(I)
_cod_data_source_file            fa3144.cif
_cod_data_source_block           I_200K
_cod_original_cell_volume        446.43(19)
_cod_database_code               2016662
loop_
_symmetry_equiv_pos_as_xyz
'x, y, z'
'-x, -y, -z'
loop_
_atom_site_type_symbol
_atom_site_label
_atom_site_fract_x
_atom_site_fract_y
_atom_site_fract_z
_atom_site_U_iso_or_equiv
_atom_site_adp_type
_atom_site_calc_flag
_atom_site_refinement_flags
_atom_site_occupancy
Sr Sr1 0.21356(3) 0.94626(3) 0.77505(2) 0.00583(4) Uani d . 1
Na Na1 0.27930(12) 0.01508(12) 0.11506(10) 0.0098(2) Uani d . 1
Na Na2 0.84487(13) 0.50424(13) 0.16342(10) 0.0133(2) Uani d . 1
Na Na3 0.20961(14) 0.27520(17) 0.45000(11) 0.0281(3) Uani d . 1
O O1 0.1689(2) 0.75187(19) 0.18955(16) 0.0063(4) Uani d D 1
O O2 0.6608(2) 0.8048(2) 0.35726(17) 0.0139(4) Uani d D 1
O O3 0.0139(2) 0.7955(2) -0.00078(17) 0.0098(4) Uani d D 1
O O4 0.1567(2) 0.6537(2) 0.43867(16) 0.0087(4) Uani d D 1
O O5 0.4064(2) 0.4137(2) 0.25015(16) 0.0095(4) Uani d D 1
O O6 0.4711(2) 0.6865(2) 0.27103(17) 0.0099(4) Uani d D 1
O O7 0.3177(2) 0.8224(2) 0.51172(17) 0.0141(4) Uani d D 1
O O8 0.5042(2) 0.1443(2) 0.10496(17) 0.0091(4) Uani d D 1
O O9 0.2335(2) 0.4699(2) 0.06442(17) 0.0100(4) Uani d D 1
O O10 0.0226(2) 0.7791(2) 0.68077(17) 0.0125(4) Uani d D 1
B B1 0.3029(3) 0.6274(3) 0.2883(3) 0.0076(6) Uani d . 1
B B2 0.3855(3) 0.3365(3) 0.1369(3) 0.0078(6) Uani d D 1
B B3 0.4894(3) 0.7713(3) 0.3780(3) 0.0087(6) Uani d D 1
B B4 0.1401(3) 0.6753(3) 0.0809(3) 0.0086(6) Uani d D 1
B B5 0.1597(3) 0.7518(3) 0.5465(3) 0.0083(6) Uani d D 1
loop_
_atom_site_aniso_label
_atom_site_aniso_U_11
_atom_site_aniso_U_22
_atom_site_aniso_U_33
_atom_site_aniso_U_12
_atom_site_aniso_U_13
_atom_site_aniso_U_23
Sr1 0.00487(5) 0.00737(6) 0.00545(7) -0.00267(4) -0.00163(5) -0.00075(5)
Na1 0.0075(3) 0.0112(3) 0.0111(4) -0.0056(2) -0.0002(3) -0.0022(3)
Na2 0.0101(3) 0.0174(3) 0.0125(4) -0.0052(2) -0.0038(3) -0.0026(3)
Na3 0.0225(3) 0.0598(5) 0.0144(4) -0.0288(3) -0.0097(3) 0.0111(4)
O1 0.0091(4) 0.0043(5) 0.0085(6) -0.0038(4) -0.0041(4) -0.0016(4)
O2 0.0172(5) 0.0225(6) 0.0113(7) -0.0147(4) -0.0093(5) 0.0056(5)
O3 0.0090(5) 0.0124(6) 0.0101(6) -0.0046(4) -0.0050(4) -0.0016(5)
O4 0.0088(5) 0.0133(5) 0.0045(6) -0.0067(4) 0.0010(4) -0.0022(5)
O5 0.0123(5) 0.0073(5) 0.0104(6) -0.0016(4) -0.0074(4) -0.0043(5)
O6 0.0093(5) 0.0147(5) 0.0066(6) -0.0071(4) 0.0004(4) -0.0031(5)
O7 0.0154(5) 0.0236(6) 0.0085(7) -0.0144(4) 0.0004(5) -0.0044(5)
O8 0.0080(5) 0.0075(5) 0.0142(7) -0.0047(4) -0.0038(5) -0.0009(5)
O9 0.0126(5) 0.0065(5) 0.0090(6) -0.0005(4) -0.0057(5) -0.0024(5)
O10 0.0128(5) 0.0162(6) 0.0080(7) -0.0058(4) -0.0018(5) -0.0042(5)
B1 0.0076(7) 0.0061(8) 0.0080(10) -0.0031(6) -0.0007(7) -0.0010(7)
B2 0.0120(7) 0.0116(8) 0.0038(9) -0.0093(6) -0.0020(7) 0.0018(7)
B3 0.0104(7) 0.0089(8) 0.0065(10) -0.0045(6) -0.0020(7) 0.0002(7)
B4 0.0104(7) 0.0113(8) 0.0086(9) -0.0065(6) -0.0048(6) -0.0019(7)
B5 0.0045(7) 0.0097(8) 0.0100(10) -0.0031(6) -0.0018(7) 0.0007(8)
loop_
_atom_type_symbol
_atom_type_description
_atom_type_scat_dispersion_real
_atom_type_scat_dispersion_imag
_atom_type_scat_source
Na Na 0.0362 0.0249 'International Tables Vol C Tables 4.2.6.8 and 6.1.1.4'
Sr Sr -1.5307 3.2498 'International Tables Vol C Tables 4.2.6.8 and 6.1.1.4'
B B 0.0013 0.0007 'International Tables Vol C Tables 4.2.6.8 and 6.1.1.4'
O O 0.0106 0.0060 'International Tables Vol C Tables 4.2.6.8 and 6.1.1.4'
loop_
_geom_angle_atom_site_label_1
_geom_angle_atom_site_label_2
_geom_angle_atom_site_label_3
_geom_angle_site_symmetry_1
_geom_angle_site_symmetry_3
_geom_angle
O8 Sr1 O2 2_666 2_676 84.61(6)
O8 Sr1 O1 2_666 2_576 131.51(5)
O2 Sr1 O1 2_676 2_576 82.93(5)
O8 Sr1 O7 2_666 . 121.01(5)
O2 Sr1 O7 2_676 . 82.81(6)
O1 Sr1 O7 2_576 . 103.58(5)
O8 Sr1 O3 2_666 1_556 88.27(6)
O2 Sr1 O3 2_676 1_556 155.96(5)
O1 Sr1 O3 2_576 1_556 84.72(5)
O7 Sr1 O3 . 1_556 120.23(6)
O8 Sr1 O3 2_666 2_576 79.14(5)
O2 Sr1 O3 2_676 2_576 86.82(5)
O1 Sr1 O3 2_576 2_576 53.55(5)
O7 Sr1 O3 . 2_576 156.06(5)
O3 Sr1 O3 1_556 2_576 69.27(6)
O8 Sr1 O10 2_666 . 140.66(5)
O2 Sr1 O10 2_676 . 126.57(6)
O1 Sr1 O10 2_576 . 80.93(5)
O7 Sr1 O10 . . 52.81(5)
O3 Sr1 O10 1_556 . 71.23(6)
O3 Sr1 O10 2_576 . 120.90(5)
O8 Sr1 O5 2_666 2_666 52.85(5)
O2 Sr1 O5 2_676 2_666 105.25(5)
O1 Sr1 O5 2_576 2_666 171.55(5)
O7 Sr1 O5 . 2_666 75.82(5)
O3 Sr1 O5 1_556 2_666 88.35(5)
O3 Sr1 O5 2_576 2_666 127.90(5)
O10 Sr1 O5 . 2_666 92.28(5)
O8 Na1 O8 . 2_655 91.51(7)
O8 Na1 O1 . 1_545 150.22(6)
O8 Na1 O1 2_655 1_545 89.43(6)
O8 Na1 O10 . 2_566 96.56(7)
O8 Na1 O10 2_655 2_566 165.69(7)
O1 Na1 O10 1_545 2_566 89.40(6)
O8 Na1 O3 . 2_565 117.81(7)
O8 Na1 O3 2_655 2_565 87.48(6)
O1 Na1 O3 1_545 2_565 91.96(7)
O10 Na1 O3 2_566 2_565 78.31(6)
O8 Na1 O6 . 1_545 95.24(6)
O8 Na1 O6 2_655 1_545 93.20(6)
O1 Na1 O6 1_545 1_545 55.00(6)
O10 Na1 O6 2_566 1_545 97.79(6)
O3 Na1 O6 2_565 1_545 146.92(7)
O6 Na2 O10 . 2_666 107.24(6)
O6 Na2 O9 . 2_665 87.57(6)
O10 Na2 O9 2_666 2_665 131.32(7)
O6 Na2 O9 . 1_655 152.17(7)
O10 Na2 O9 2_666 1_655 88.18(6)
O9 Na2 O9 2_665 1_655 99.64(6)
O6 Na2 O3 . 2_665 119.26(8)
O10 Na2 O3 2_666 2_665 76.87(6)
O9 Na2 O3 2_665 2_665 56.10(5)
O9 Na2 O3 1_655 2_665 86.32(6)
O6 Na2 O2 . . 55.57(6)
O10 Na2 O2 2_666 . 99.69(6)
O9 Na2 O2 2_665 . 125.50(6)
O9 Na2 O2 1_655 . 99.78(7)
O3 Na2 O2 2_665 . 172.97(6)
O6 Na2 O3 . 1_655 107.50(6)
O10 Na2 O3 2_666 1_655 134.01(7)
O9 Na2 O3 2_665 1_655 79.20(6)
O9 Na2 O3 1_655 1_655 48.86(5)
O3 Na2 O3 2_665 1_655 110.21(5)
O2 Na2 O3 . 1_655 76.63(6)
O2 Na3 O4 2_666 2_566 101.74(7)
O2 Na3 O5 2_666 . 112.70(8)
O4 Na3 O5 2_566 . 135.81(7)
O2 Na3 O10 2_666 2_566 145.70(8)
O4 Na3 O10 2_566 2_566 57.08(6)
O5 Na3 O10 . 2_566 99.97(7)
O2 Na3 O4 2_666 . 93.27(8)
O4 Na3 O4 2_566 . 97.70(6)
O5 Na3 O4 . . 54.96(5)
O10 Na3 O4 2_566 . 114.69(6)
O2 Na3 O7 2_666 1_545 75.17(7)
O4 Na3 O7 2_566 1_545 86.28(6)
O5 Na3 O7 . 1_545 127.94(5)
O10 Na3 O7 2_566 1_545 76.67(6)
O4 Na3 O7 . 1_545 168.35(7)
O6 B1 O4 . . 112.6(2)
O6 B1 O5 . . 109.32(15)
O4 B1 O5 . . 107.64(17)
O6 B1 O1 . . 108.75(18)
O4 B1 O1 . . 108.52(14)
O5 B1 O1 . . 110.0(2)
O8 B2 O5 . . 119.35(19)
O8 B2 O9 . . 123.0(2)
O5 B2 O9 . . 117.66(17)
O2 B3 O6 . . 121.60(18)
O2 B3 O7 . . 121.1(2)
O6 B3 O7 . . 117.3(2)
O3 B4 O9 . . 119.4(2)
O3 B4 O1 . . 121.22(19)
O9 B4 O1 . . 119.22(19)
O10 B5 O4 . . 122.7(2)
O10 B5 O7 . . 119.0(2)
O4 B5 O7 . . 118.32(18)
loop_
_geom_bond_atom_site_label_1
_geom_bond_atom_site_label_2
_geom_bond_site_symmetry_2
_geom_bond_distance
Sr1 O8 2_666 2.4613(18)
Sr1 O2 2_676 2.4847(18)
Sr1 O1 2_576 2.5823(14)
Sr1 O7 . 2.6080(18)
Sr1 O3 1_556 2.6219(16)
Sr1 O3 2_576 2.6918(17)
Sr1 O10 . 2.697(2)
Sr1 O5 2_666 2.7858(15)
Na1 O8 . 2.246(2)
Na1 O8 2_655 2.2971(18)
Na1 O1 1_545 2.4213(19)
Na1 O10 2_566 2.4515(17)
Na1 O3 2_565 2.4549(19)
Na1 O6 1_545 2.7220(18)
Na2 O6 . 2.3210(16)
Na2 O10 2_666 2.4194(18)
Na2 O9 2_665 2.424(2)
Na2 O9 1_655 2.560(2)
Na2 O3 2_665 2.561(2)
Na2 O2 . 2.705(2)
Na2 O3 1_655 3.024(2)
Na3 O2 2_666 2.248(2)
Na3 O4 2_566 2.3366(18)
Na3 O5 . 2.4247(19)
Na3 O10 2_566 2.627(2)
Na3 O4 . 2.705(2)
Na3 O7 1_545 3.151(2)
B1 O1 . 1.495(3)
B1 O4 . 1.471(3)
B1 O5 . 1.477(3)
B1 O6 . 1.445(3)
B2 O5 . 1.406(3)
B2 O8 . 1.319(2)
B2 O9 . 1.407(3)
B3 O2 . 1.334(3)
B3 O6 . 1.378(3)
B3 O7 . 1.420(3)
B4 O1 . 1.398(3)
B4 O3 . 1.331(3)
B4 O9 . 1.387(3)
B5 O4 . 1.390(3)
B5 O7 . 1.412(3)
B5 O10 . 1.328(3)
