Repository: SergeyRa/crystchemlib

# *crystchemlib* v.0.9.6
Python library for crystallographic and crystal chemical analysis with *streamlit* GUI

## v.0.9.6 features
* Installation scripts
* Handling of incommensurate structures
* Birch-Murnaghan equations of state fitting
* GUI for merging CIFs with insertion of custom keys (e.g. for pressure)
* Visualization of nets in 'Dense atomic nets' module
* Module for visualization of Voronoi-Dirichlet polyhedra
* Parametric analysis of Voronoi-Dirichlet volumes in the main GUI
* 'Unwarps' widget for plotting lattice(s) in reciprocal space reconstructions
* 'Stereographic' widget for visualization of UB matrices
* NEW: 'IHD' widget for implicit hierarchical depth estimation

File: test_datasets/COD/2016663.cif
#------------------------------------------------------------------------------
#$Date: 2016-02-20 00:18:51 +0200 (Sat, 20 Feb 2016) $
#$Revision: 176760 $
#$URL: svn://www.crystallography.net/cod/cif/2/01/66/2016663.cif $
#------------------------------------------------------------------------------
#
# This file is available in the Crystallography Open Database (COD),
# http://www.crystallography.net/. The original data for this entry
# were provided by IUCr Journals, http://journals.iucr.org/.
#
# The file may be used within the scientific community so long as
# proper attribution is given to the journal article from which the
# data were obtained.
#
data_2016663
loop_
_publ_author_name
'Wu, Li'
'Roth, Georg'
'Sparta, Karine'
'Chen, Xiaolong'
_publ_section_title
;
 The new pentaborate Na~3~SrB~5~O~10~
;
_journal_coeditor_code           FA3144
_journal_issue                   7
_journal_name_full               'Acta Crystallographica Section C'
_journal_page_first              i53
_journal_page_last               i56
_journal_paper_doi               10.1107/S0108270108016909
_journal_volume                  64
_journal_year                    2008
_chemical_formula_iupac          'Na3 Sr B5 O10'
_chemical_formula_moiety         'B5 Sr Na3 O10'
_chemical_formula_structural     'Sr Na3 (B5 O10)'
_chemical_formula_sum            'B5 Na3 O10 Sr'
_chemical_formula_weight         370.64
_chemical_name_systematic
;
sodium strontium pentaborate
;
_space_group_IT_number           2
_symmetry_cell_setting           triclinic
_symmetry_space_group_name_Hall  '-P 1'
_symmetry_space_group_name_H-M   'P -1'
_atom_sites_solution_primary     direct
_atom_sites_solution_secondary   difmap
_cell_angle_alpha                81.092(16)
_cell_angle_beta                 70.565(15)
_cell_angle_gamma                61.668(14)
_cell_formula_units_Z            2
_cell_length_a                   7.279(2)
_cell_length_b                   7.6010(10)
_cell_length_c                   9.735(2)
_cell_measurement_reflns_used    4273
_cell_measurement_temperature    250.0(10)
_cell_measurement_theta_max      36.02
_cell_measurement_theta_min      3.24
_cell_volume                     447.08(18)
_computing_cell_refinement       'X-AREA (Stoe & Cie, 2002)'
_computing_data_collection       'X-AREA (Stoe & Cie, 2002)'
_computing_data_reduction        'X-AREA (Stoe & Cie, 2002)'
_computing_molecular_graphics
'Balls&Sticks (Version 1.42; Ozawa & Kang, 2004)'
_computing_publication_material  'WinGX (Version 1.64; Farrugia, 1999)'
_computing_structure_refinement  'SHELXL97 (Sheldrick, 2008)'
_computing_structure_solution    'SHELXS97 (Sheldrick, 2008)'
_diffrn_ambient_temperature      250.0(10)
_diffrn_measured_fraction_theta_full 0.997
_diffrn_measured_fraction_theta_max 0.997
_diffrn_measurement_device_type  'Stoe IPDS II'
_diffrn_measurement_method       'rotation method, \w'
_diffrn_radiation_monochromator  graphite
_diffrn_radiation_source         'fine-focus sealed tube'
_diffrn_radiation_type           MoK\a
_diffrn_radiation_wavelength     0.71073
_diffrn_reflns_av_R_equivalents  0.1503
_diffrn_reflns_av_sigmaI/netI    0.1163
_diffrn_reflns_limit_h_max       9
_diffrn_reflns_limit_h_min       -9
_diffrn_reflns_limit_k_max       10
_diffrn_reflns_limit_k_min       -10
_diffrn_reflns_limit_l_max       13
_diffrn_reflns_limit_l_min       -13
_diffrn_reflns_number            9384
_diffrn_reflns_theta_full        29.00
_diffrn_reflns_theta_max         29.00
_diffrn_reflns_theta_min         3.41
_diffrn_standards_decay_%        0
_diffrn_standards_interval_count 0
_diffrn_standards_interval_time  0
_diffrn_standards_number         0
_exptl_absorpt_coefficient_mu    6.221
_exptl_absorpt_correction_T_max  0.5118
_exptl_absorpt_correction_T_min  0.3357
_exptl_absorpt_correction_type   numerical
_exptl_absorpt_process_details
'via equivalents (X-SHAPE and X-RED; Stoe & Cie, 1996)'
_exptl_crystal_colour            colourless
_exptl_crystal_density_diffrn    2.753
_exptl_crystal_density_method    'not measured'
_exptl_crystal_description       plate
_exptl_crystal_F_000             352
_exptl_crystal_size_max          0.1
_exptl_crystal_size_mid          0.1
_exptl_crystal_size_min          0.02
_refine_diff_density_max         0.821
_refine_diff_density_min         -0.837
_refine_ls_extinction_method     none
_refine_ls_goodness_of_fit_ref   1.053
_refine_ls_matrix_type           full
_refine_ls_number_parameters     172
_refine_ls_number_reflns         2373
_refine_ls_number_restraints     4
_refine_ls_restrained_S_all      1.052
_refine_ls_R_factor_all          0.1014
_refine_ls_R_factor_gt           0.0583
_refine_ls_shift/su_max          0.001
_refine_ls_shift/su_mean         0.000
_refine_ls_structure_factor_coef Fsqd
_refine_ls_weighting_details
'calc w = 1/[\s^2^(Fo^2^)+(0.0205P)^2^+0.9553P] where P=(Fo^2^+2Fc^2^)/3'
_refine_ls_weighting_scheme      calc
_refine_ls_wR_factor_gt          0.0894
_refine_ls_wR_factor_ref         0.1011
_reflns_number_gt                1704
_reflns_number_total             2373
_reflns_threshold_expression     I>2\s(I)
_cod_data_source_file            fa3144.cif
_cod_data_source_block           I_250K
_cod_original_cell_volume        447.08(16)
_cod_database_code               2016663
loop_
_symmetry_equiv_pos_as_xyz
'x, y, z'
'-x, -y, -z'
loop_
_atom_site_type_symbol
_atom_site_label
_atom_site_fract_x
_atom_site_fract_y
_atom_site_fract_z
_atom_site_U_iso_or_equiv
_atom_site_adp_type
_atom_site_calc_flag
_atom_site_refinement_flags
_atom_site_occupancy
Sr Sr1 0.21377(3) 0.94601(3) 0.77508(3) 0.00788(4) Uani d . 1
Na Na1 0.27987(13) 0.01465(13) 0.11480(11) 0.0138(2) Uani d . 1
Na Na2 0.84428(14) 0.50530(14) 0.16329(11) 0.0167(3) Uani d . 1
Na Na3 0.20999(15) 0.27453(19) 0.45095(12) 0.0323(3) Uani d . 1
O O1 0.1678(2) 0.7515(2) 0.19046(17) 0.0104(4) Uani d D 1
O O2 0.6601(2) 0.8063(2) 0.3564(2) 0.0169(5) Uani d D 1
O O3 0.0130(2) 0.7946(2) 0.00001(18) 0.0106(4) Uani d D 1
O O4 0.1567(2) 0.6536(2) 0.43872(17) 0.0109(4) Uani d D 1
O O5 0.4070(2) 0.4138(2) 0.24946(18) 0.0107(4) Uani d D 1
O O6 0.4697(2) 0.6880(2) 0.27158(18) 0.0137(4) Uani d D 1
O O7 0.3165(2) 0.8224(2) 0.5118(2) 0.0171(5) Uani d D 1
O O8 0.5043(2) 0.1454(2) 0.10460(19) 0.0112(4) Uani d D 1
O O9 0.2353(2) 0.4693(2) 0.06457(18) 0.0128(4) Uani d D 1
O O10 0.0225(2) 0.7795(2) 0.68161(18) 0.0142(5) Uani d D 1
B B1 0.3019(4) 0.6277(4) 0.2872(3) 0.0107(6) Uani d . 1
B B2 0.3865(3) 0.3369(4) 0.1374(3) 0.0103(6) Uani d D 1
B B3 0.4899(4) 0.7739(3) 0.3788(3) 0.0112(6) Uani d D 1
B B4 0.1393(3) 0.6766(3) 0.0818(3) 0.0076(6) Uani d D 1
B B5 0.1562(3) 0.7510(3) 0.5474(3) 0.0073(6) Uani d D 1
loop_
_atom_site_aniso_label
_atom_site_aniso_U_11
_atom_site_aniso_U_22
_atom_site_aniso_U_33
_atom_site_aniso_U_12
_atom_site_aniso_U_13
_atom_site_aniso_U_23
Sr1 0.00677(5) 0.00945(6) 0.00757(7) -0.00327(4) -0.00249(5) -0.00099(5)
Na1 0.0126(3) 0.0171(3) 0.0136(4) -0.0085(2) -0.0024(3) -0.0027(3)
Na2 0.0145(3) 0.0215(4) 0.0155(4) -0.0090(3) -0.0041(3) -0.0019(3)
Na3 0.0281(4) 0.0680(6) 0.0156(5) -0.0343(3) -0.0107(3) 0.0127(4)
O1 0.0126(5) 0.0114(6) 0.0082(7) -0.0043(4) -0.0058(5) -0.0009(5)
O2 0.0194(5) 0.0236(7) 0.0176(8) -0.0154(4) -0.0112(5) 0.0055(6)
O3 0.0116(5) 0.0124(6) 0.0094(7) -0.0048(4) -0.0054(5) -0.0012(5)
O4 0.0109(5) 0.0207(6) 0.0053(6) -0.0102(4) -0.0009(4) -0.0042(5)
O5 0.0125(5) 0.0054(6) 0.0135(7) -0.0008(4) -0.0069(5) -0.0023(5)
O6 0.0131(5) 0.0252(6) 0.0070(7) -0.0131(4) 0.0004(5) -0.0043(5)
O7 0.0161(5) 0.0271(7) 0.0131(8) -0.0154(4) 0.0002(5) -0.0044(6)
O8 0.0076(5) 0.0084(6) 0.0168(7) -0.0012(4) -0.0050(5) -0.0027(5)
O9 0.0211(6) 0.0090(6) 0.0112(7) -0.0052(4) -0.0096(5) -0.0028(5)
O10 0.0158(6) 0.0185(7) 0.0080(7) -0.0064(5) -0.0034(5) -0.0047(5)
B1 0.0110(8) 0.0087(8) 0.0126(10) -0.0027(6) -0.0044(7) -0.0042(8)
B2 0.0095(7) 0.0139(9) 0.0088(10) -0.0065(6) -0.0026(7) 0.0000(8)
B3 0.0198(8) 0.0083(8) 0.0070(10) -0.0095(6) -0.0024(8) 0.0027(8)
B4 0.0060(7) 0.0110(8) 0.0058(10) -0.0038(6) -0.0020(7) 0.0009(7)
B5 0.0042(6) 0.0089(8) 0.0113(10) -0.0026(6) -0.0045(6) -0.0028(7)
loop_
_atom_type_symbol
_atom_type_description
_atom_type_scat_dispersion_real
_atom_type_scat_dispersion_imag
_atom_type_scat_source
Na Na 0.0362 0.0249 'International Tables Vol C Tables 4.2.6.8 and 6.1.1.4'
Sr Sr -1.5307 3.2498 'International Tables Vol C Tables 4.2.6.8 and 6.1.1.4'
B B 0.0013 0.0007 'International Tables Vol C Tables 4.2.6.8 and 6.1.1.4'
O O 0.0106 0.0060 'International Tables Vol C Tables 4.2.6.8 and 6.1.1.4'
loop_
_geom_angle_atom_site_label_1
_geom_angle_atom_site_label_2
_geom_angle_atom_site_label_3
_geom_angle_site_symmetry_1
_geom_angle_site_symmetry_3
_geom_angle
O8 Sr1 O2 2_666 2_676 84.64(6)
O8 Sr1 O1 2_666 2_576 131.61(6)
O2 Sr1 O1 2_676 2_576 82.85(5)
O8 Sr1 O7 2_666 . 121.20(5)
O2 Sr1 O7 2_676 . 82.93(6)
O1 Sr1 O7 2_576 . 103.31(6)
O8 Sr1 O3 2_666 1_556 88.16(6)
O2 Sr1 O3 2_676 1_556 155.95(6)
O1 Sr1 O3 2_576 1_556 84.92(5)
O7 Sr1 O3 . 1_556 120.13(6)
O8 Sr1 O10 2_666 . 140.51(5)
O2 Sr1 O10 2_676 . 126.77(6)
O1 Sr1 O10 2_576 . 80.92(6)
O7 Sr1 O10 . . 52.80(6)
O3 Sr1 O10 1_556 . 71.09(6)
O8 Sr1 O3 2_666 2_576 79.17(5)
O2 Sr1 O3 2_676 2_576 86.59(6)
O1 Sr1 O3 2_576 2_576 53.60(6)
O7 Sr1 O3 . 2_576 155.81(5)
O3 Sr1 O3 1_556 2_576 69.51(7)
O10 Sr1 O3 . 2_576 120.91(5)
O8 Sr1 O5 2_666 2_666 52.70(6)
O2 Sr1 O5 2_676 2_666 105.22(5)
O1 Sr1 O5 2_576 2_666 171.66(6)
O7 Sr1 O5 . 2_666 76.06(5)
O3 Sr1 O5 1_556 2_666 88.26(5)
O10 Sr1 O5 . 2_666 92.35(5)
O3 Sr1 O5 2_576 2_666 127.89(5)
O8 Na1 O8 . 2_655 91.73(8)
O8 Na1 O1 . 1_545 150.45(7)
O8 Na1 O1 2_655 1_545 89.53(7)
O8 Na1 O10 . 2_566 96.56(8)
O8 Na1 O10 2_655 2_566 165.53(8)
O1 Na1 O10 1_545 2_566 89.08(7)
O8 Na1 O3 . 2_565 117.35(7)
O8 Na1 O3 2_655 2_565 87.49(7)
O1 Na1 O3 1_545 2_565 92.20(7)
O10 Na1 O3 2_566 2_565 78.18(6)
O8 Na1 O6 . 1_545 95.43(7)
O8 Na1 O6 2_655 1_545 93.38(6)
O1 Na1 O6 1_545 1_545 55.03(6)
O10 Na1 O6 2_566 1_545 97.60(6)
O3 Na1 O6 2_565 1_545 147.18(8)
O6 Na2 O10 . 2_666 107.28(7)
O6 Na2 O9 . 2_665 87.55(7)
O10 Na2 O9 2_666 2_665 130.96(8)
O6 Na2 O3 . 2_665 119.56(8)
O10 Na2 O3 2_666 2_665 76.67(6)
O9 Na2 O3 2_665 2_665 56.05(6)
O6 Na2 O9 . 1_655 152.30(8)
O10 Na2 O9 2_666 1_655 87.89(6)
O9 Na2 O9 2_665 1_655 99.99(7)
O3 Na2 O9 2_665 1_655 85.99(6)
O6 Na2 O2 . . 55.43(7)
O10 Na2 O2 2_666 . 100.06(7)
O9 Na2 O2 2_665 . 125.40(6)
O3 Na2 O2 2_665 . 173.24(7)
O9 Na2 O2 1_655 . 99.88(7)
O6 Na2 O3 . 1_655 107.59(6)
O10 Na2 O3 2_666 1_655 134.01(7)
O9 Na2 O3 2_665 1_655 79.42(6)
O3 Na2 O3 2_665 1_655 109.96(6)
O9 Na2 O3 1_655 1_655 49.04(5)
O2 Na2 O3 . 1_655 76.61(6)
O2 Na3 O4 2_666 2_566 101.99(7)
O2 Na3 O5 2_666 . 113.00(9)
O4 Na3 O5 2_566 . 135.40(7)
O2 Na3 O10 2_666 2_566 145.87(9)
O4 Na3 O10 2_566 2_566 57.13(6)
O5 Na3 O10 . 2_566 99.45(7)
O2 Na3 O4 2_666 . 93.63(8)
O4 Na3 O4 2_566 . 97.56(7)
O5 Na3 O4 . . 54.92(6)
O10 Na3 O4 2_566 . 114.33(7)
O2 Na3 O7 2_666 1_545 75.25(7)
O4 Na3 O7 2_566 1_545 86.32(7)
O5 Na3 O7 . 1_545 127.94(6)
O10 Na3 O7 2_566 1_545 76.61(7)
O4 Na3 O7 . 1_545 168.79(7)
O6 B1 O5 . . 109.22(16)
O6 B1 O4 . . 111.5(2)
O5 B1 O4 . . 107.61(19)
O6 B1 O1 . . 109.2(2)
O5 B1 O1 . . 110.7(2)
O4 B1 O1 . . 108.58(16)
O8 B2 O5 . . 119.9(2)
O8 B2 O9 . . 122.3(3)
O5 B2 O9 . . 117.75(19)
O2 B3 O6 . . 121.3(2)
O2 B3 O7 . . 123.1(3)
O6 B3 O7 . . 115.6(2)
O3 B4 O1 . . 122.2(2)
O3 B4 O9 . . 118.9(2)
O1 B4 O9 . . 118.7(2)
O10 B5 O4 . . 125.0(2)
O10 B5 O7 . . 117.9(2)
O4 B5 O7 . . 117.12(18)
loop_
_geom_bond_atom_site_label_1
_geom_bond_atom_site_label_2
_geom_bond_site_symmetry_2
_geom_bond_distance
Sr1 O8 2_666 2.462(2)
Sr1 O2 2_676 2.478(2)
Sr1 O1 2_576 2.5826(15)
Sr1 O7 . 2.610(2)
Sr1 O3 1_556 2.6345(17)
Sr1 O10 . 2.691(2)
Sr1 O3 2_576 2.6924(17)
Sr1 O5 2_666 2.7849(15)
Na1 O8 . 2.252(2)
Na1 O8 2_655 2.2952(19)
Na1 O1 1_545 2.429(2)
Na1 O10 2_566 2.4514(18)
Na1 O3 2_565 2.459(2)
Na1 O6 1_545 2.7161(19)
Na2 O6 . 2.3283(17)
Na2 O10 2_666 2.4239(19)
Na2 O9 2_665 2.431(2)
Na2 O3 2_665 2.565(2)
Na2 O9 1_655 2.574(2)
Na2 O2 . 2.704(2)
Na2 O3 1_655 3.009(2)
Na3 O2 2_666 2.249(2)
Na3 O4 2_566 2.3380(19)
Na3 O5 . 2.440(2)
Na3 O10 2_566 2.641(3)
Na3 O4 . 2.708(2)
Na3 O7 1_545 3.147(2)
B1 O1 . 1.480(3)
B1 O4 . 1.479(3)
B1 O5 . 1.477(3)
B1 O6 . 1.453(4)
B2 O5 . 1.394(4)
B2 O8 . 1.316(3)
B2 O9 . 1.405(3)
B3 O2 . 1.317(4)
B3 O6 . 1.394(4)
B3 O7 . 1.423(3)
B4 O1 . 1.389(4)
B4 O3 . 1.329(3)
B4 O9 . 1.399(3)
B5 O4 . 1.380(3)
B5 O7 . 1.432(3)
B5 O10 . 1.320(3)

File: test_datasets/COD/2018871.cif
#------------------------------------------------------------------------------
#$Date: 2016-02-14 16:26:36 +0200 (Sun, 14 Feb 2016) $
#$Revision: 176435 $
#$URL: svn://www.crystallography.net/cod/cif/2/01/88/2018871.cif $
#------------------------------------------------------------------------------
#
# This file is available in the Crystallography Open Database (COD),
# http://www.crystallography.net/. The original data for this entry
# were provided by IUCr Journals, http://journals.iucr.org/.
#
# The file may be used within the scientific community so long as
# proper attribution is given to the journal article from which the
# data were obtained.
#
data_2018871
loop_
_publ_author_name
'Liebertz, J.'
'Froehlich, R.'
'Bohaty, L.'
_publ_section_title
;
 Die Kristallstruktur von Wismutborat, Bi B3 O6
;
_journal_name_full               'Acta Crystallographica C (39,1983-)'
_journal_page_first              343
_journal_page_last               344
_journal_volume                  40
_journal_year                    1984
_chemical_formula_sum            'B3 Bi O6'
_chemical_name_systematic        'Bi B3 O6'
_space_group_IT_number           5
_symmetry_space_group_name_Hall  'C 2y'
_symmetry_space_group_name_H-M   'C 1 2 1'
_cell_angle_alpha                90
_cell_angle_beta                 105.62
_cell_angle_gamma                90
_cell_formula_units_Z            2
_cell_length_a                   7.116
_cell_length_b                   4.993
_cell_length_c                   6.508
_cell_volume                     222.691
_citation_journal_id_ASTM        ACSCEE
_cod_data_source_file            boron_396.cif
_cod_data_source_block           B3Bi1O6
_cod_original_cell_volume        222.6908
_cod_original_formula_sum        'B3 Bi1 O6'
_cod_database_code               2018871
loop_
_symmetry_equiv_pos_as_xyz
x,y,z
-x,y,-z
x+1/2,y+1/2,z
-x+1/2,y+1/2,-z
loop_
_atom_site_label
_atom_site_type_symbol
_atom_site_fract_x
_atom_site_fract_y
_atom_site_fract_z
_atom_site_occupancy
_atom_site_U_iso_or_equiv
B1 B+3 0.5 0.209 0.5 1 0.0
B2 B+3 0.252 0.056 0.694 1 0.0
Bi1 Bi+3 0 0 0 1 0.0
O1 O-2 0.354 0.041 0.549 1 0.0
O3 O-2 0.292 0.206 0.876 1 0.0
O2 O-2 0.408 0.385 0.316 1 0.0

File: test_datasets/COD/2018872.cif
#------------------------------------------------------------------------------
#$Date: 2016-02-14 16:26:36 +0200 (Sun, 14 Feb 2016) $
#$Revision: 176435 $
#$URL: svn://www.crystallography.net/cod/cif/2/01/88/2018872.cif $
#------------------------------------------------------------------------------
#
# This file is available in the Crystallography Open Database (COD),
# http://www.crystallography.net/. The original data for this entry
# were provided by IUCr Journals, http://journals.iucr.org/.
#
# The file may be used within the scientific community so long as
# proper attribution is given to the journal article from which the
# data were obtained.
#
data_2018872
loop_
_publ_author_name
'Huang, Q.'
'Zheng, Y.'
'Lei, S.'
'Chen, C.'
'Jiang, A.'
_publ_section_title
;
 Structure of calcium fluoroborate, Ca5 (B O3)3 F
;
_journal_name_full               'Acta Crystallographica C (39,1983-)'
_journal_page_first              1861
_journal_page_last               1863
_journal_volume                  45
_journal_year                    1989
_chemical_formula_sum            'B3 Ca5 F O9'
_chemical_name_systematic        'Ca5 F (B O3)3'
_space_group_IT_number           8
_symmetry_space_group_name_Hall  'C -2y'
_symmetry_space_group_name_H-M   'C 1 m 1'
_cell_angle_alpha                90
_cell_angle_beta                 100.94
_cell_angle_gamma                90
_cell_formula_units_Z            2
_cell_length_a                   8.129
_cell_length_b                   16.051
_cell_length_c                   3.539
_cell_volume                     453.372
_citation_journal_id_ASTM        ACSCEE
_cod_data_source_file            boron_411.cif
_cod_data_source_block           B3Ca5F1O9
_cod_original_cell_volume        453.3718
_cod_original_formula_sum        'B3 Ca5 F1 O9'
_cod_database_code               2018872
loop_
_symmetry_equiv_pos_as_xyz
x,y,z
x,-y,z
x+1/2,y+1/2,z
x+1/2,-y+1/2,z
loop_
_atom_site_label
_atom_site_type_symbol
_atom_site_fract_x
_atom_site_fract_y
_atom_site_fract_z
_atom_site_occupancy
_atom_site_U_iso_or_equiv
O4 O-2 0.8457 0.2293 0.796 1 0.0
Ca1 Ca+2 0.6691 0.1175 0.7352 1 0.0
B2 B+3 0.926 0 0.357 1 0.0
O1 O-2 0.8376 0.0737 0.309 1 0.0
F1 F-1 0.4864 0 -0.357 1 0.0
O3 O-2 0.099 0 0.45 1 0.0
B1 B+3 0.8616 0.3043 -0.016 1 0.0
O5 O-2 0.225 0.1439 -0.024 1 0.0
Ca2 Ca+2 0.0473 0.1782 0.3973 1 0.0
O2 O-2 0.0186 0.3278 0.188 1 0.0
Ca3 Ca+2 0.2816 0 0.031 1 0.0

File: test_datasets/COD/2018873.cif
#------------------------------------------------------------------------------
#$Date: 2016-02-14 16:26:36 +0200 (Sun, 14 Feb 2016) $
#$Revision: 176435 $
#$URL: svn://www.crystallography.net/cod/cif/2/01/88/2018873.cif $
#------------------------------------------------------------------------------
#
# This file is available in the Crystallography Open Database (COD),
# http://www.crystallography.net/. The original data for this entry
# were provided by IUCr Journals, http://journals.iucr.org/.
#
# The file may be used within the scientific community so long as
# proper attribution is given to the journal article from which the
# data were obtained.
#
data_2018873
loop_
_publ_author_name
'Behm, H.'
_publ_section_title
;
 Hexalead Chloride Triorthoborate Oxide, Pb4 O (Pb2 (B O3)3 Cl)
;
_journal_name_full               'Acta Crystallographica C (39,1983-)'
_journal_page_first              1317
_journal_page_last               1319
_journal_volume                  39
_journal_year                    1983
_chemical_formula_sum            'B3 Cl O10 Pb6'
_chemical_name_systematic        'Pb4 O (Pb2 (B O3)3 Cl)'
_space_group_IT_number           57
_symmetry_space_group_name_Hall  '-P 2c 2b'
_symmetry_space_group_name_H-M   'P b c m'
_cell_angle_alpha                90
_cell_angle_beta                 90
_cell_angle_gamma                90
_cell_formula_units_Z            4
_cell_length_a                   7.021
_cell_length_b                   17.218
_cell_length_c                   10.952
_cell_volume                     1323.961
_citation_journal_id_ASTM        ACSCEE
_cod_data_source_file            boron_414.cif
_cod_data_source_block           B3Cl1O10Pb6
_cod_original_formula_sum        'B3 Cl1 O10 Pb6'
_cod_database_code               2018873
loop_
_symmetry_equiv_pos_as_xyz
x,y,z
-x,-y,z+1/2
x,-y+1/2,-z
-x,y+1/2,-z+1/2
-x,-y,-z
x,y,-z-1/2
-x,y-1/2,z
x,-y-1/2,z-1/2
loop_
_atom_site_label
_atom_site_type_symbol
_atom_site_fract_x
_atom_site_fract_y
_atom_site_fract_z
_atom_site_occupancy
_atom_site_U_iso_or_equiv
B2 B+3 0.2714 0.4972 0.5005 1 0.0
Pb3 Pb+2 0.0713 0.0291 0.75 1 0.0
O1 O-2 0.3877 0.153 0.75 1 0.0
Pb1 Pb+2 0.5315 0.1553 0.5646 1 0.0
Pb2 Pb+2 0.025 0.3397 0.9204 1 0.0
O2 O-2 0.0879 0.0909 0.25 1 0.0
Cl1 Cl-1 0.1939 0.764 0.25 1 0.0
B1 B+3 0.2934 0.223 0.75 1 0.0
O6 O-2 0.26 0.2434 0.1393 1 0.0
O4 O-2 0.2267 0.5349 0.4028 1 0.0
O3 O-2 0.3397 0.5334 0.894 1 0.0
O5 O-2 0.2767 0.084 0.4962 1 0.0
Pb4 Pb+2 0.4144 0.4359 0.75 1 0.0

File: test_datasets/COD/2018877.cif
#------------------------------------------------------------------------------
#$Date: 2016-12-19 19:45:31 +0200 (Mon, 19 Dec 2016) $
#$Revision: 189249 $
#$URL: file:///home/coder/svn-repositories/cod/cif/2/01/88/2018877.cif $
#------------------------------------------------------------------------------
#
# This file is available in the Crystallography Open Database (COD),
# http://www.crystallography.net/. The original data for this entry
# were provided by IUCr Journals, http://journals.iucr.org/.
#
# The file may be used within the scientific community so long as
# proper attribution is given to the journal article from which the
# data were obtained.
#
data_2018877
loop_
_publ_author_name
'Behm, H.'
_publ_section_title
;
 Hexpotassium(cyclo-Octahydroxotetracosaoxohexadecaborato)diox uranate(VI)
 Dodecahyrate, K6 (U O2 (B16 O24 (O H)8)) (H2 O)12
;
_journal_issue                   5
_journal_name_full               'Acta Crystallographica C (39,1983-)'
_journal_page_first              642
_journal_page_last               645
_journal_paper_doi               10.1107/S0108270185004942
_journal_volume                  41
_journal_year                    1985
_chemical_formula_sum            'B16 K6 O44 U'
_chemical_name_systematic        'K6 (U O2 (B16 O24 (O H)8)) (H2 O)12'
_space_group_IT_number           14
_symmetry_space_group_name_Hall  '-P 2yn'
_symmetry_space_group_name_H-M   'P 1 21/n 1'
_cell_angle_alpha                90
_cell_angle_beta                 94.74(3)
_cell_angle_gamma                90
_cell_formula_units_Z            4
_cell_length_a                   12.024(6)
_cell_length_b                   26.45(1)
_cell_length_c                   12.543(4)
_cell_volume                     3975.467
_citation_journal_id_ASTM        ACSCEE
_cod_data_source_file            boron0-1_561.cif
_cod_data_source_block           B16K6O44U1
_cod_depositor_comments
;
 Changing the z coordinate of atom 'C40' from '0.964' to '0.694',
 marking disorder groups and assemblies, adding temperature factors
 and standard uncertainty values after consulting the original
 publication.

 Antanas Vaitkus,
 2016-12-19
;
_cod_original_cell_volume        3975.468
_cod_original_sg_symbol_Hall     '-P 2ybc (x-z,y,z)'
_cod_original_formula_sum        'B16 K6 O44 U1'
_cod_database_code               2018877
loop_
_symmetry_equiv_pos_as_xyz
x,y,z
-x+1/2,y+1/2,-z+1/2
-x,-y,-z
x-1/2,-y-1/2,z-1/2
loop_
_atom_site_label
_atom_site_type_symbol
_atom_site_fract_x
_atom_site_fract_y
_atom_site_fract_z
_atom_site_occupancy
_atom_site_U_iso_or_equiv
_atom_site_disorder_assembly
_atom_site_disorder_group
_atom_site_attached_hydrogens
U1 U+6 0.8991(1) 0.1364(1) 0.7916(1) 1 0.006(1) . . 0
O1 O-2 0.9156(5) 0.2038(3) 0.7906(5) 1 0.012(2) . . 0
O2 O-2 0.8821(5) 0.0692(3) 0.7906(5) 1 0.014(2) . . 0
K1 K+1 0.9227(2) 0.2204(1) 0.2953(2) 1 0.018(1) . . 0
K2 K+1 0.9284(2) 0.2659(1) 0.9757(2) 1 0.022(1) . . 0
K3 K+1 0.8229(2) -0.0298(1) 0.8036(2) 1 0.024(1) . . 0
K4 K+1 0.9184(2) 0.2648(1) 0.6060(2) 1 0.019(1) . . 0
K5 K+1 1.0787(5) 0.0129(2) 0.6601(4) 0.594(4) 0.059(2) A 1 0
K6 K+1 1.3503(5) -0.0184(2) 0.7152(5) 0.406(4) 0.041(2) A 2 0
K7 K+1 0.4822(4) 0.0877(2) 0.3897(4) 0.586(4) 0.056(2) B 1 0
K8 K+1 0.2749(4) 0.0669(2) 0.4780(4) 0.414(4) 0.026(1) B 2 0
B1 B+3 0.6498(9) 0.1554(5) 0.7866(9) 1 0.013(3) . . 0
B2 B+3 0.6703(8) 0.1312(4) 0.5892(8) 1 0.013(3) . . 0
B3 B+3 0.8443(7) 0.1428(4) 0.5081(8) 1 0.008(3) . . 0
B4 B+3 1.0470(8) 0.1404(5) 0.6043(8) 1 0.010(3) . . 0
B5 B+3 1.1534(7) 0.1280(4) 0.7991(8) 1 0.008(3) . . 0
B6 B+3 1.1177(8) 0.1131(5) 0.9943(8) 1 0.010(3) . . 0
B7 B+3 0.9565(8) 0.1445(5) 1.0763(8) 1 0.013(3) . . 0
B8 B+3 0.7577(8) 0.1583(4) 0.9787(7) 1 0.005(2) . . 0
B9 B+3 0.5075(9) 0.1033(4) 0.6832(8) 1 0.011(3) . . 0
B10 B+3 0.6885(8) 0.2034(4) 0.4770(8) 1 0.010(3) . . 0
B11 B+3 1.0104(8) 0.1093(4) 0.4219(8) 1 0.008(3) . . 0
B12 B+3 1.1862(9) 0.2033(5) 0.6855(8) 1 0.012(3) . . 0
B13 B+3 1.2533(9) 0.0617(5) 0.9057(9) 1 0.015(3) . . 0
B14 B+3 1.138(1) 0.1902(5) 1.1002(9) 1 0.018(3) . . 0
B15 B+3 0.7826(8) 0.1253(5) 1.1617(8) 1 0.013(3) . . 0
B16 B+3 0.6565(8) 0.2328(4) 0.8982(8) 1 0.011(3) . . 0
O3 O-2 0.7207(5) 0.1350(3) 0.8761(5) 1 0.009(2) . . 0
O4 O-2 0.7187(5) 0.1483(3) 0.6949(5) 1 0.010(2) . . 0
O5 O-2 0.7556(5) 0.1098(3) 0.5311(6) 1 0.015(2) . . 0
O6 O-2 0.9255(5) 0.1485(3) 0.6027(5) 1 0.011(2) . . 0
O7 O-2 1.0744(5) 0.1144(3) 0.7070(5) 1 0.010(2) . . 0
O8 O-2 1.0807(5) 0.1303(3) 0.8864(5) 1 0.012(2) . . 0
O9 O-2 1.0259(5) 0.1027(3) 1.0560(5) 1 0.010(2) . . 0
O10 O-2 0.8793(5) 0.1560(3) 0.9817(5) 1 0.010(2) . . 0
O11 O-2 0.5422(5) 0.1306(3) 0.7710(5) 1 0.009(2) . . 0
O12 O-2 0.5783(5) 0.0949(3) 0.6020(5) 1 0.012(2) . . 0
O13 O-2 0.6195(5) 0.1745(3) 0.5291(5) 1 0.011(2) . . 0
O14 O-2 0.8000(5) 0.1936(3) 0.4765(5) 1 0.013(2) . . 0
O15 O-2 0.9010(6) 0.1237(3) 0.4161(5) 1 0.018(2) . . 0
O16 O-2 1.0781(5) 0.1115(3) 0.5129(5) 1 0.011(2) . . 0
O17 O-2 1.1078(5) 0.1890(3) 0.6069(5) 1 0.011(2) . . 0
O18 O-2 1.2058(5) 0.1779(3) 0.7787(5) 1 0.012(2) . . 0
O19 O-2 1.2425(5) 0.0908(3) 0.8161(6) 1 0.016(2) . . 0
O20 O-2 1.1877(5) 0.0668(3) 0.9884(5) 1 0.010(2) . . 0
O21 O-2 1.1908(5) 0.1528(3) 1.0479(5) 1 0.010(2) . . 0
O22 O-2 1.0244(5) 0.1906(3) 1.1064(5) 1 0.012(2) . . 0
O23 O-2 0.893(5) 0.1332(3) 1.1693(5) 1 0.012(2) . . 0
O24 O-2 0.7164(5) 0.1307(3) 1.0687(5) 1 0.011(2) . . 0
O25 O-2 0.7162(5) 0.2111(3) 0.9821(5) 1 0.013(2) . . 0
O26 O-2 0.6293(5) 0.2100(3) 0.8020(5) 1 0.011(2) . . 0
O27 O-2 0.4042(5) 0.0831(3) 0.6713(6) 1 0.018(2) . . 1
O28 O-2 0.6378(5) 0.2439(3) 0.4194(5) 1 0.012(2) . . 1
O29 O-2 1.0525(6) 0.0919(4) 0.3237(5) 1 0.019(2) . . 1
O30 O-2 1.2472(7) 0.2465(3) 0.6732(5) 1 0.023(2) . . 1
O31 O-2 1.3342(6) 0.0257(3) 0.9141(6) 1 0.024(2) . . 1
O32 O-2 1.2064(6) 0.2261(3) 1.1503(6) 1 0.016(2) . . 1
O33 O-2 0.7312(5) 0.1121(3) 1.2517(5) 1 0.018(2) . . 1
O34 O-2 0.6200(6) 0.2820(3) 0.9069(5) 1 0.017(2) . . 1
O35 O-2 0.9130(6) 0.3145(4) 0.4109(7) 1 0.025(3) . . 2
O36 O-2 0.808(1) 0.3422(6) 0.878(1) 0.54(1) 0.019(2) C 1 2
O37 O-2 0.811(1) 0.3619(7) 1.000(1) 0.46(1) 0.019(2) C 2 2
O38 O-2 0.6547(7) 0.0307(3) 0.9007(7) 1 0.029(3) . . 2
O39 O-2 0.0524(8) -0.0159(4) 0.8743(7) 1 0.032(3) . . 2
O40 O-2 0.8338(9) 0.3922(4) 0.694(1) 1 0.051(4) . . 2
O41 O-2 1.0342(9) 0.3223(4) 0.7609(8) 1 0.042(3) . . 2
O42 O-2 0.635(1) -0.0034(8) 0.684(2) 0.58(2) 0.042(3) D 1 2
O43 O-2 0.654(2) -0.007(1) 0.598(2) 0.42(2) 0.042(3) D 2 2
O44 O-2 0.291(2) -0.0198(9) 0.598(2) 0.47(1) 0.035(3) E 1 2
O45 O-2 0.473(1) -0.0225(8) 0.781(2) 0.53(1) 0.035(3) E 2 2
O46 O-2 1.1249(8) -0.0157(4) 0.445(1) 1 0.048(4) . . 2
O47 O-2 0.521(1) 0.0752(8) 0.089(2) 0.68(2) 0.053(4) F 1 2
O48 O-2 0.500(3) 0.110(2) 0.072(3) 0.32(2) 0.053(4) F 2 2

File: test_datasets/COD/2018878.cif
#------------------------------------------------------------------------------
#$Date: 2016-02-14 16:26:36 +0200 (Sun, 14 Feb 2016) $
#$Revision: 176435 $
#$URL: svn://www.crystallography.net/cod/cif/2/01/88/2018878.cif $
#------------------------------------------------------------------------------
#
# This file is available in the Crystallography Open Database (COD),
# http://www.crystallography.net/. The original data for this entry
# were provided by IUCr Journals, http://journals.iucr.org/.
#
# The file may be used within the scientific community so long as
# proper attribution is given to the journal article from which the
# data were obtained.
#
data_2018878
loop_
_publ_author_name
'Schmid, H.'
'Kubel, F.'
'Mao, S.Y.'
_publ_section_title
;
 Structure of the fully ferroelectric/fully ferroelastic orthorhombic
 room-temperature phase of cobalt bromine boracite, Co3B7O13Br and nickel
 chlorine boracite, Ni3B7O13Cl
;
_journal_name_full               'Acta Crystallographica C (39,1983-)'
_journal_page_first              1167
_journal_page_last               1170
_journal_volume                  48
_journal_year                    1992
_chemical_formula_sum            'B7 Br Co3 O13'
_chemical_name_systematic        'Co3 (B7 O13) Br'
_space_group_IT_number           29
_symmetry_space_group_name_Hall  'P 2c -2ac'
_symmetry_space_group_name_H-M   'P c a 21'
_cell_angle_alpha                90
_cell_angle_beta                 90
_cell_angle_gamma                90
_cell_formula_units_Z            4
_cell_length_a                   8.5614
_cell_length_b                   8.5657
_cell_length_c                   12.1196
_cell_volume                     888.783
_citation_journal_id_ASTM        ACSCEE
_cod_data_source_file            boron4-x_305.cif
_cod_data_source_block           B7Br1Co3O13
_cod_original_cell_volume        888.7834
_cod_original_formula_sum        'B7 Br1 Co3 O13'
_cod_database_code               2018878
loop_
_symmetry_equiv_pos_as_xyz
x,y,z
-x,-y,z+1/2
-x+1/2,y,z+1/2
x+1/2,-y,z
loop_
_atom_site_label
_atom_site_type_symbol
_atom_site_fract_x
_atom_site_fract_y
_atom_site_fract_z
_atom_site_occupancy
_atom_site_U_iso_or_equiv
Co3 Co+2 -0.0107 0.0252 0.5027 1 0.0
O13 O-2 0.5893 0.9415 0.6554 1 0.0
Co2 Co+2 0.4882 0.5254 0.5012 1 0.0
O3 O-2 0.3794 0.3292 0.4338 1 0.0
O10 O-2 0.9512 0.5914 0.8455 1 0.0
O6 O-2 0.1685 0.973 0.2308 1 0.0
B7 B+3 0.7525 0.903 0.6723 1 0.0
O7 O-2 0.1394 0.1724 0.4265 1 0.0
B6 B+3 0.905 0.749 0.8233 1 0.0
O5 O-2 0.3224 0.3625 0.0654 1 0.0
Br1 Br-1 0.76434 0.2494 0.5087 1 0.0
O1 O-2 0.2329 0.2501 0.2425 1 0.0
O2 O-2 0.5415 0.3295 0.2749 1 0.0
B2 B+3 0.2568 0.248 0.4975 1 0.0
B1 B+3 0.4993 0.499 0.2502 1 0.0
B4 B+3 0.4517 0.251 0.3499 1 0.0
B3 B+3 -0.001 -0.003 0.251 1 0.0
O8 O-2 0.334 0.5195 0.2296 1 0.0
B5 B+3 0.2478 0.402 0.1717 1 0.0
O9 O-2 0.1705 0.1271 0.065 1 0.0
O11 O-2 0.5414 0.911 0.8528 1 0.0
Co1 Co+2 0.7588 0.252 0.2289 1 0.0
O12 O-2 0.9111 0.5421 0.6502 1 0.0
O4 O-2 0.9682 0.164 0.2693 1 0.0

File: test_datasets/COD/2018880.cif
#------------------------------------------------------------------------------
#$Date: 2016-02-14 16:26:36 +0200 (Sun, 14 Feb 2016) $
#$Revision: 176435 $
#$URL: svn://www.crystallography.net/cod/cif/2/01/88/2018880.cif $
#------------------------------------------------------------------------------
#
# This file is available in the Crystallography Open Database (COD),
# http://www.crystallography.net/. The original data for this entry
# were provided by IUCr Journals, http://journals.iucr.org/.
#
# The file may be used within the scientific community so long as
# proper attribution is given to the journal article from which the
# data were obtained.
#
data_2018880
loop_
_publ_author_name
'Kubel, F.'
'Mao, S.Y.'
'Schmid, H.'
_publ_section_title
;
 Structure of the fully ferroelectric/fully ferroelastic orthorhombic
 room-temperature phase of cobalt bromine boracite, Co3 B7 O13 Br and
 nickel chlorine boracite, Ni3 B7 O13 Cl
;
_journal_name_full               'Acta Crystallographica C (39,1983-)'
_journal_page_first              1167
_journal_page_last               1170
_journal_volume                  48
_journal_year                    1992
_chemical_formula_sum            'B7 Cl Ni3 O13'
_chemical_name_systematic        'Ni3 (B7 O13 Cl)'
_space_group_IT_number           29
_symmetry_space_group_name_Hall  'P 2c -2ac'
_symmetry_space_group_name_H-M   'P c a 21'
_cell_angle_alpha                90
_cell_angle_beta                 90
_cell_angle_gamma                90
_cell_formula_units_Z            4
_cell_length_a                   8.5105
_cell_length_b                   8.4984
_cell_length_c                   12.0324
_cell_volume                     870.251
_citation_journal_id_ASTM        ACSCEE
_cod_data_source_file            boron4-x_319.cif
_cod_data_source_block           B7Cl1Ni3O13
_cod_original_cell_volume        870.2509
_cod_original_formula_sum        'B7 Cl1 Ni3 O13'
_cod_database_code               2018880
loop_
_symmetry_equiv_pos_as_xyz
x,y,z
-x,-y,z+1/2
-x+1/2,y,z+1/2
x+1/2,-y,z
loop_
_atom_site_label
_atom_site_type_symbol
_atom_site_fract_x
_atom_site_fract_y
_atom_site_fract_z
_atom_site_occupancy
_atom_site_U_iso_or_equiv
O6 O-2 0.17 0.9725 0.2203 1 0.0
O11 O-2 0.5391 0.9116 0.8446 1 0.0
O12 O-2 0.9136 0.5446 0.6391 1 0.0
Cl1 Cl-1 0.7903 0.2507 0.5087 1 0.0
O5 O-2 0.3259 0.3629 0.0555 1 0.0
B1 B+3 0.502 0.502 0.239 1 0.0
B2 B+3 0.2552 0.247 0.4877 1 0.0
O13 O-2 0.5857 0.9403 0.6436 1 0.0
O9 O-2 0.1694 0.1253 0.0543 1 0.0
O2 O-2 0.5398 0.3302 0.2616 1 0.0
B6 B+3 0.9065 0.751 0.8122 1 0.0
Ni3 Ni+2 -0.0164 0.0303 0.4927 1 0.0
B3 B+3 0.002 0 0.239 1 0.0
O10 O-2 0.951 0.5905 0.8366 1 0.0
O8 O-2 0.333 0.5224 0.2204 1 0.0
O3 O-2 0.3806 0.3315 0.4245 1 0.0
Ni2 Ni+2 0.4833 0.53 0.4909 1 0.0
B5 B+3 0.248 0.402 0.158 1 0.0
O7 O-2 0.1397 0.1712 0.4141 1 0.0
Ni1 Ni+2 0.7563 0.2504 0.2155 1 0.0
B4 B+3 0.4529 0.251 0.339 1 0.0
O1 O-2 0.2349 0.25 0.2306 1 0.0
B7 B+3 0.752 0.905 0.66 1 0.0
O4 O-2 0.9667 0.1627 0.2579 1 0.0
